Repository: Sourangsu/Multilevel-Diffractive-Optics-Design

# Multilevel Diffractive Optics Design
Rudimentary codes for the project "Computational Design and Fabrication of Diffractive Optical Elements".

## Citation
If you find our work useful in your research, please cite:

1. S. Banerji and B. Sensale-Rodriguez, “A Computational Design Framework for Efficient, Fabrication Error-Tolerant, Planar THz Diffractive Optical Elements" Scientific Reports 9, 5801 (2019).
```
@article{banerji2019computational,
  title={A computational design framework for efficient, fabrication error-tolerant, planar THz diffractive optical elements},
  author={Banerji, Sourangsu and Sensale-Rodriguez, Berardi},
  journal={Scientific reports},
  volume={9},
  number={1},
  pages={5801},
  year={2019},
  publisher={Nature Publishing Group UK London}
}
```
2. S. Banerji, J. Cooke  and, B. Sensale-Rodriguez, “Impact of fabrication errors and refractive index on multilevel diffractive lens performance" Scientific Reports 10(1), 1-8 (2020).
```
@article{banerji2020impact,
  title={Impact of fabrication errors and refractive index on multilevel diffractive lens performance},
  author={Banerji, Sourangsu and Cooke, Jacqueline and Sensale-Rodriguez, Berardi},
  journal={Scientific reports},
  volume={10},
  number={1},
  pages={14608},
  year={2020},
  publisher={Nature Publishing Group UK London}
}
```

File: measurements/material (PLA)/Thick Sample.txt (part 1 of 21)
   Frequency_GHz   Transmission    Conductivity_S/m      n               k
   1.0000000e+02   8.6560090e-01   3.0250000e-01   1.5968947e+00   8.5165947e-03
   1.0009000e+02   8.7633436e-01   3.0286312e-01   1.5968947e+00   8.5191506e-03
   1.0018000e+02   8.7805748e-01   3.0322645e-01   1.5968947e+00   8.5217081e-03
   1.0027000e+02   8.7524319e-01   3.0359000e-01   1.5968947e+00   8.5242670e-03
   1.0036000e+02   8.7897776e-01   3.0395377e-01   1.5968947e+00   8.5268275e-03
   1.0045000e+02   8.8792771e-01   3.0431776e-01   1.5968947e+00   8.5293895e-03
   1.0054000e+02   8.8566466e-01   3.0468197e-01   1.5968947e+00   8.5319530e-03
   1.0063000e+02   8.8720910e-01   3.0504639e-01   1.5968947e+00   8.5345180e-03
   1.0072000e+02   8.9024210e-01   3.0541103e-01   1.5968948e+00   8.5370845e-03
   1.0081000e+02   8.8507316e-01   3.0577589e-01   1.5968948e+00   8.5396525e-03
   1.0090000e+02   8.7718982e-01   3.0614097e-01   1.5968948e+00   8.5422220e-03
   1.0099000e+02   8.8202283e-01   3.0650627e-01   1.5968948e+00   8.5447930e-03
   1.0108000e+02   8.8007752e-01   3.0687178e-01   1.5968948e+00   8.5473655e-03
   1.0117000e+02   8.8127300e-01   3.0723751e-01   1.5968948e+00   8.5499395e-03
   1.0126000e+02   8.8294442e-01   3.0760346e-01   1.5968948e+00   8.5525149e-03
   1.0135000e+02   8.8304197e-01   3.0796962e-01   1.5968949e+00   8.5550919e-03
   1.0144000e+02   8.8145383e-01   3.0833601e-01   1.5968949e+00   8.5576703e-03
   1.0153000e+02   8.8412794e-01   3.0870261e-01   1.5968949e+00   8.5602501e-03
   1.0162000e+02   8.8596052e-01   3.0906943e-01   1.5968949e+00   8.5628315e-03
   1.0171000e+02   8.8834418e-01   3.0943647e-01   1.5968949e+00   8.5654143e-03
   1.0180000e+02   8.9752448e-01   3.0980372e-01   1.5968949e+00   8.5679985e-03
   1.0189000e+02   8.9951918e-01   3.1017120e-01   1.5968949e+00   8.5705842e-03
   1.0198000e+02   8.9706870e-01   3.1053889e-01   1.5968950e+00   8.5731714e-03
   1.0207000e+02   8.9945836e-01   3.1090680e-01   1.5968950e+00   8.5757600e-03
   1.0216000e+02   9.0464438e-01   3.1127492e-01   1.5968950e+00   8.5783500e-03
   1.0225000e+02   9.0208191e-01   3.1164327e-01   1.5968950e+00   8.5809415e-03
   1.0234000e+02   9.0242972e-01   3.1201183e-01   1.5968950e+00   8.5835344e-03
   1.0243000e+02   9.0634806e-01   3.1238061e-01   1.5968950e+00   8.5861288e-03
   1.0252000e+02   9.0383231e-01   3.1274961e-01   1.5968950e+00   8.5887245e-03
   1.0261000e+02   8.9729349e-01   3.1311882e-01   1.5968951e+00   8.5913217e-03
   1.0270000e+02   8.9792221e-01   3.1348826e-01   1.5968951e+00   8.5939203e-03
   1.0279000e+02   8.9826393e-01   3.1385791e-01   1.5968951e+00   8.5965203e-03
   1.0288000e+02   8.8876281e-01   3.1422778e-01   1.5968951e+00   8.5991218e-03
   1.0297000e+02   8.8449933e-01   3.1459786e-01   1.5968951e+00   8.6017246e-03
   1.0306000e+02   8.8364244e-01   3.1496817e-01   1.5968951e+00   8.6043289e-03
   1.0315000e+02   8.7365321e-01   3.1533869e-01   1.5968951e+00   8.6069345e-03
   1.0324000e+02   8.6766226e-01   3.1570943e-01   1.5968952e+00   8.6095416e-03
   1.0333000e+02   8.6903559e-01   3.1608039e-01   1.5968952e+00   8.6121500e-03
   1.0342000e+02   8.6401242e-01   3.1645157e-01   1.5968952e+00   8.6147598e-03
   1.0351000e+02   8.6737325e-01   3.1682296e-01   1.5968952e+00   8.6173710e-03
   1.0360000e+02   8.6831494e-01   3.1719457e-01   1.5968952e+00   8.6199836e-03
   1.0369000e+02   8.6627764e-01   3.1756640e-01   1.5968952e+00   8.6225976e-03
   1.0378000e+02   8.6438005e-01   3.1793845e-01   1.5968952e+00   8.6252130e-03
   1.0387000e+02   8.6643043e-01   3.1831071e-01   1.5968952e+00   8.6278297e-03
   1.0396000e+02   8.6285152e-01   3.1868319e-01   1.5968953e+00   8.6304478e-03
   1.0405000e+02   8.6608579e-01   3.1905590e-01   1.5968953e+00   8.6330672e-03
   1.0414000e+02   8.7091974e-01   3.1942881e-01   1.5968953e+00   8.6356880e-03
   1.0423000e+02   8.6649887e-01   3.1980195e-01   1.5968953e+00   8.6383102e-03
   1.0432000e+02   8.6039222e-01   3.2017530e-01   1.5968953e+00   8.6409337e-03
   1.0441000e+02   8.6232205e-01   3.2054888e-01   1.5968953e+00   8.6435586e-03
   1.0450000e+02   8.5718084e-01   3.2092267e-01   1.5968953e+00   8.6461848e-03
   1.0459000e+02   8.5231053e-01   3.2129667e-01   1.5968954e+00   8.6488124e-03
   1.0468000e+02   8.5440025e-01   3.2167090e-01   1.5968954e+00   8.6514413e-03
   1.0477000e+02   8.4993450e-01   3.2204534e-01   1.5968954e+00   8.6540715e-03
   1.0486000e+02   8.3320554e-01   3.2242000e-01   1.5968954e+00   8.6567031e-03
   1.0495000e+02   8.3193894e-01   3.2279488e-01   1.5968954e+00   8.6593360e-03
   1.0504000e+02   8.2925536e-01   3.2316998e-01   1.5968954e+00   8.6619702e-03
   1.0513000e+02   8.3054005e-01   3.2354529e-01   1.5968954e+00   8.6646057e-03
   1.0522000e+02   8.3905291e-01   3.2392082e-01   1.5968955e+00   8.6672426e-03
   1.0531000e+02   8.4228737e-01   3.2429657e-01   1.5968955e+00   8.6698808e-03
   1.0540000e+02   8.4380920e-01   3.2467254e-01   1.5968955e+00   8.6725203e-03
   1.0549000e+02   8.4825192e-01   3.2504873e-01   1.5968955e+00   8.6751611e-03
   1.0558000e+02   8.4423591e-01   3.2542513e-01   1.5968955e+00   8.6778032e-03
   1.0567000e+02   8.4583979e-01   3.2580175e-01   1.5968955e+00   8.6804466e-03
   1.0576000e+02   8.7098987e-01   3.2617859e-01   1.5968955e+00   8.6830913e-03
   1.0585000e+02   8.7149227e-01   3.2655565e-01   1.5968956e+00   8.6857373e-03
   1.0594000e+02   8.7265208e-01   3.2693292e-01   1.5968956e+00   8.6883846e-03
   1.0603000e+02   8.7785385e-01   3.2731041e-01   1.5968956e+00   8.6910332e-03
   1.0612000e+02   8.5847364e-01   3.2768812e-01   1.5968956e+00   8.6936831e-03
   1.0621000e+02   8.4629252e-01   3.2806605e-01   1.5968956e+00   8.6963342e-03
   1.0630000e+02   8.5067925e-01   3.2844420e-01   1.5968956e+00   8.6989867e-03
   1.0639000e+02   8.4625423e-01   3.2882256e-01   1.5968957e+00   8.7016404e-03
   1.0648000e+02   8.4119526e-01   3.2920114e-01   1.5968957e+00   8.7042954e-03
   1.0657000e+02   8.3014699e-01   3.2957994e-01   1.5968957e+00   8.7069516e-03
   1.0666000e+02   8.1883291e-01   3.2995896e-01   1.5968957e+00   8.7096092e-03
   1.0675000e+02   8.0157316e-01   3.3033819e-01   1.5968957e+00   8.7122679e-03
   1.0684000e+02   7.9019891e-01   3.3071765e-01   1.5968957e+00   8.7149280e-03
   1.0693000e+02   7.8081923e-01   3.3109732e-01   1.5968957e+00   8.7175893e-03
   1.0702000e+02   7.8823664e-01   3.3147721e-01   1.5968958e+00   8.7202518e-03
   1.0711000e+02   7.8359193e-01   3.3185731e-01   1.5968958e+00   8.7229156e-03
   1.0720000e+02   7.7654056e-01   3.3223764e-01   1.5968958e+00   8.7255807e-03
   1.0729000e+02   7.6430950e-01   3.3261818e-01   1.5968958e+00   8.7282470e-03
   1.0738000e+02   7.6155177e-01   3.3299894e-01   1.5968958e+00   8.7309145e-03
   1.0747000e+02   7.5069012e-01   3.3337991e-01   1.5968958e+00   8.7335833e-03
   1.0756000e+02   7.5538629e-01   3.3376111e-01   1.5968958e+00   8.7362533e-03
   1.0765000e+02   7.7113440e-01   3.3414252e-01   1.5968959e+00   8.7389246e-03
   1.0774000e+02   7.5741702e-01   3.3452415e-01   1.5968959e+00   8.7415970e-03
   1.0783000e+02   7.4070559e-01   3.3490600e-01   1.5968959e+00   8.7442707e-03
   1.0792000e+02   7.3493294e-01   3.3528807e-01   1.5968959e+00   8.7469456e-03
   1.0801000e+02   7.1449563e-01   3.3567035e-01   1.5968959e+00   8.7496218e-03
   1.0810000e+02   7.2054623e-01   3.3605286e-01   1.5968959e+00   8.7522991e-03
   1.0819000e+02   7.1096760e-01   3.3643558e-01   1.5968959e+00   8.7549777e-03
   1.0828000e+02   6.9085850e-01   3.3681851e-01   1.5968960e+00   8.7576575e-03
   1.0837000e+02   6.9276672e-01   3.3720167e-01   1.5968960e+00   8.7603385e-03
   1.0846000e+02   6.7847857e-01   3.3758504e-01   1.5968960e+00   8.7630206e-03
   1.0855000e+02   6.5844393e-01   3.3796863e-01   1.5968960e+00   8.7657040e-03
   1.0864000e+02   6.7588566e-01   3.3835244e-01   1.5968960e+00   8.7683886e-03
   1.0873000e+02   6.7459419e-01   3.3873647e-01   1.5968960e+00   8.7710744e-03
   1.0882000e+02   6.5596297e-01   3.3912071e-01   1.5968960e+00   8.7737614e-03
   1.0891000e+02   6.7532992e-01   3.3950517e-01   1.5968961e+00   8.7764496e-03
   1.0900000e+02   6.7511519e-01   3.3988986e-01   1.5968961e+00   8.7791389e-03
   1.0909000e+02   6.7155533e-01   3.4027475e-01   1.5968961e+00   8.7818294e-03
   1.0918000e+02   6.8545160e-01   3.4065987e-01   1.5968961e+00   8.7845212e-03
   1.0927000e+02   7.0941318e-01   3.4104520e-01   1.5968961e+00   8.7872140e-03
   1.0936000e+02   7.0944352e-01   3.4143075e-01   1.5968961e+00   8.7899081e-03
   1.0945000e+02   7.1784165e-01   3.4181652e-01   1.5968961e+00   8.7926034e-03
   1.0954000e+02   7.2200373e-01   3.4220251e-01   1.5968962e+00   8.7952998e-03
   1.0963000e+02   7.2103669e-01   3.4258871e-01   1.5968962e+00   8.7979973e-03
   1.0972000e+02   7.1791057e-01   3.4297514e-01   1.5968962e+00   8.8006961e-03
   1.0981000e+02   7.1316351e-01   3.4336178e-01   1.5968962e+00   8.8033960e-03
   1.0990000e+02   7.1556251e-01   3.4374864e-01   1.5968962e+00   8.8060970e-03
   1.0999000e+02   7.1003707e-01   3.4413571e-01   1.5968962e+00   8.8087993e-03
   1.1008000e+02   7.0188756e-01   3.4452301e-01   1.5968963e+00   8.8115026e-03
   1.1017000e+02   7.0165076e-01   3.4491052e-01   1.5968963e+00   8.8142071e-03
   1.1026000e+02   6.9867752e-01   3.4529825e-01   1.5968963e+00   8.8169128e-03
   1.1035000e+02   6.9526773e-01   3.4568619e-01   1.5968963e+00   8.8196196e-03
   1.1044000e+02   6.9505882e-01   3.4607436e-01   1.5968963e+00   8.8223275e-03
   1.1053000e+02   6.9544754e-01   3.4646274e-01   1.5968963e+00   8.8250366e-03
   1.1062000e+02   6.9741246e-01   3.4685134e-01   1.5968963e+00   8.8277468e-03
   1.1071000e+02   6.9770664e-01   3.4724016e-01   1.5968964e+00   8.8304582e-03
   1.1080000e+02   6.9826569e-01   3.4762920e-01   1.5968964e+00   8.8331707e-03
   1.1089000e+02   6.9287846e-01   3.4801845e-01   1.5968964e+00   8.8358843e-03
   1.1098000e+02   6.9979205e-01   3.4840792e-01   1.5968964e+00   8.8385990e-03
   1.1107000e+02   6.9939980e-01   3.4879761e-01   1.5968964e+00   8.8413148e-03
   1.1116000e+02   6.9839139e-01   3.4918752e-01   1.5968964e+00   8.8440318e-03
   1.1125000e+02   6.9799522e-01   3.4957765e-01   1.5968964e+00   8.8467499e-03
   1.1134000e+02   6.9370681e-01   3.4996799e-01   1.5968965e+00   8.8494691e-03
   1.1143000e+02   6.7707671e-01   3.5035855e-01   1.5968965e+00   8.8521894e-03
   1.1152000e+02   6.7663077e-01   3.5074933e-01   1.5968965e+00   8.8549108e-03
   1.1161000e+02   6.7312775e-01   3.5114033e-01   1.5968965e+00   8.8576333e-03
   1.1170000e+02   6.7180877e-01   3.5153154e-01   1.5968965e+00   8.8603570e-03
   1.1179000e+02   6.6217734e-01   3.5192297e-01   1.5968965e+00   8.8630817e-03
   1.1188000e+02   6.6038086e-01   3.5231462e-01   1.5968966e+00   8.8658075e-03
   1.1197000e+02   6.5258507e-01   3.5270649e-01   1.5968966e+00   8.8685344e-03
   1.1206000e+02   6.4264255e-01   3.5309858e-01   1.5968966e+00   8.8712624e-03
   1.1215000e+02   6.3971574e-01   3.5349088e-01   1.5968966e+00   8.8739915e-03
   1.1224000e+02   6.4668439e-01   3.5388340e-01   1.5968966e+00   8.8767217e-03
   1.1233000e+02   6.5122062e-01   3.5427614e-01   1.5968966e+00   8.8794530e-03
   1.1242000e+02   6.4912949e-01   3.5466910e-01   1.5968966e+00   8.8821853e-03
   1.1251000e+02   6.5233056e-01   3.5506227e-01   1.5968967e+00   8.8849187e-03
   1.1260000e+02   6.5243256e-01   3.5545566e-01   1.5968967e+00   8.8876532e-03
   1.1269000e+02   6.5354329e-01   3.5584927e-01   1.5968967e+00   8.8903888e-03
   1.1278000e+02   6.5273504e-01   3.5624310e-01   1.5968967e+00   8.8931255e-03
   1.1287000e+02   6.6767764e-01   3.5663715e-01   1.5968967e+00   8.8958632e-03
   1.1296000e+02   6.7214950e-01   3.5703141e-01   1.5968967e+00   8.8986020e-03
   1.1305000e+02   6.7274082e-01   3.5742589e-01   1.5968968e+00   8.9013418e-03
   1.1314000e+02   6.7197629e-01   3.5782059e-01   1.5968968e+00   8.9040827e-03
   1.1323000e+02   6.7496344e-01   3.5821551e-01   1.5968968e+00   8.9068247e-03
   1.1332000e+02   6.6522240e-01   3.5861065e-01   1.5968968e+00   8.9095677e-03
   1.1341000e+02   6.7738991e-01   3.5900600e-01   1.5968968e+00   8.9123118e-03
   1.1350000e+02   6.7941563e-01   3.5940157e-01   1.5968968e+00   8.9150569e-03
   1.1359000e+02   6.8161284e-01   3.5979736e-01   1.5968968e+00   8.9178031e-03
   1.1368000e+02   6.8011344e-01   3.6019336e-01   1.5968969e+00   8.9205503e-03
   1.1377000e+02   6.7757068e-01   3.6058959e-01   1.5968969e+00   8.9232985e-03
   1.1386000e+02   6.7098312e-01   3.6098603e-01   1.5968969e+00   8.9260478e-03
   1.1395000e+02   6.7632968e-01   3.6138269e-01   1.5968969e+00   8.9287982e-03
   1.1404000e+02   6.7987660e-01   3.6177957e-01   1.5968969e+00   8.9315496e-03
   1.1413000e+02   6.7848400e-01   3.6217666e-01   1.5968969e+00   8.9343020e-03
   1.1422000e+02   6.8473978e-01   3.6257397e-01   1.5968970e+00   8.9370554e-03
   1.1431000e+02   6.8803241e-01   3.6297151e-01   1.5968970e+00   8.9398099e-03
   1.1440000e+02   6.8442081e-01   3.6336925e-01   1.5968970e+00   8.9425654e-03
   1.1449000e+02   6.8347589e-01   3.6376722e-01   1.5968970e+00   8.9453219e-03
   1.1458000e+02   6.9363742e-01   3.6416541e-01   1.5968970e+00   8.9480794e-03
   1.1467000e+02   6.9099971e-01   3.6456381e-01   1.5968970e+00   8.9508380e-03
   1.1476000e+02   6.9295012e-01   3.6496243e-01   1.5968970e+00   8.9535976e-03
   1.1485000e+02   7.0122790e-01   3.6536127e-01   1.5968971e+00   8.9563581e-03
   1.1494000e+02   7.0064754e-01   3.6576032e-01   1.5968971e+00   8.9591197e-03
   1.1503000e+02   6.8627540e-01   3.6615959e-01   1.5968971e+00   8.9618824e-03
   1.1512000e+02   6.8792613e-01   3.6655909e-01   1.5968971e+00   8.9646460e-03
   1.1521000e+02   6.7927221e-01   3.6695879e-01   1.5968971e+00   8.9674106e-03
   1.1530000e+02   6.7552141e-01   3.6735872e-01   1.5968971e+00   8.9701762e-03
   1.1539000e+02   6.7104826e-01   3.6775887e-01   1.5968972e+00   8.9729428e-03
   1.1548000e+02   6.6622118e-01   3.6815923e-01   1.5968972e+00   8.9757105e-03
   1.1557000e+02   6.6157010e-01   3.6855981e-01   1.5968972e+00   8.9784791e-03
   1.1566000e+02   6.5270598e-01   3.6896061e-01   1.5968972e+00   8.9812487e-03
   1.1575000e+02   6.3849158e-01   3.6936162e-01   1.5968972e+00   8.9840193e-03
   1.1584000e+02   6.3381387e-01   3.6976286e-01   1.5968972e+00   8.9867909e-03
   1.1593000e+02   6.3500814e-01   3.7016431e-01   1.5968972e+00   8.9895635e-03
   1.1602000e+02   6.2722739e-01   3.7056598e-01   1.5968973e+00   8.9923370e-03
   1.1611000e+02   6.3753250e-01   3.7096786e-01   1.5968973e+00   8.9951116e-03
   1.1620000e+02   6.4113583e-01   3.7136997e-01   1.5968973e+00   8.9978871e-03
   1.1629000e+02   6.3496313e-01   3.7177229e-01   1.5968973e+00   9.0006636e-03
   1.1638000e+02   6.3173737e-01   3.7217483e-01   1.5968973e+00   9.0034410e-03
   1.1647000e+02   6.4264119e-01   3.7257759e-01   1.5968973e+00   9.0062195e-03
   1.1656000e+02   6.4726795e-01   3.7298057e-01   1.5968974e+00   9.0089989e-03
   1.1665000e+02   6.5040813e-01   3.7338376e-01   1.5968974e+00   9.0117793e-03
   1.1674000e+02   6.6058545e-01   3.7378717e-01   1.5968974e+00   9.0145606e-03
   1.1683000e+02   6.6158127e-01   3.7419080e-01   1.5968974e+00   9.0173429e-03
   1.1692000e+02   6.5337974e-01   3.7459465e-01   1.5968974e+00   9.0201262e-03
   1.1701000e+02   6.5317222e-01   3.7499871e-01   1.5968974e+00   9.0229104e-03
   1.1710000e+02   6.5594254e-01   3.7540300e-01   1.5968974e+00   9.0256956e-03
   1.1719000e+02   6.5766597e-01   3.7580750e-01   1.5968975e+00   9.0284818e-03
   1.1728000e+02   6.7581137e-01   3.7621222e-01   1.5968975e+00   9.0312689e-03
   1.1737000e+02   6.6727559e-01   3.7661715e-01   1.5968975e+00   9.0340569e-03
   1.1746000e+02   6.5772586e-01   3.7702231e-01   1.5968975e+00   9.0368459e-03
   1.1755000e+02   6.5146599e-01   3.7742768e-01   1.5968975e+00   9.0396358e-03
   1.1764000e+02   6.4806892e-01   3.7783327e-01   1.5968975e+00   9.0424267e-03
   1.1773000e+02   6.5048686e-01   3.7823908e-01   1.5968976e+00   9.0452185e-03
   1.1782000e+02   6.8334326e-01   3.7864510e-01   1.5968976e+00   9.0480113e-03
   1.1791000e+02   6.8673527e-01   3.7905135e-01   1.5968976e+00   9.0508050e-03
   1.1800000e+02   6.8796554e-01   3.7945781e-01   1.5968976e+00   9.0535996e-03
   1.1809000e+02   6.8733087e-01   3.7986449e-01   1.5968976e+00   9.0563952e-03
   1.1818000e+02   6.9030043e-01   3.8027138e-01   1.5968976e+00   9.0591917e-03
   1.1827000e+02   6.8942612e-01   3.8067850e-01   1.5968977e+00   9.0619891e-03
   1.1836000e+02   6.9629235e-01   3.8108583e-01   1.5968977e+00   9.0647875e-03
   1.1845000e+02   7.0505824e-01   3.8149338e-01   1.5968977e+00   9.0675867e-03
   1.1854000e+02   7.0443262e-01   3.8190115e-01   1.5968977e+00   9.0703869e-03
   1.1863000e+02   6.8897499e-01   3.8230913e-01   1.5968977e+00   9.0731881e-03
   1.1872000e+02   6.7759411e-01   3.8271734e-01   1.5968977e+00   9.0759901e-03
   1.1881000e+02   6.7861526e-01   3.8312576e-01   1.5968978e+00   9.0787930e-03
   1.1890000e+02   6.7022913e-01   3.8353440e-01   1.5968978e+00   9.0815969e-03
   1.1899000e+02   6.6941851e-01   3.8394325e-01   1.5968978e+00   9.0844017e-03
   1.1908000e+02   6.6780733e-01   3.8435233e-01   1.5968978e+00   9.0872074e-03
   1.1917000e+02   6.7163509e-01   3.8476162e-01   1.5968978e+00   9.0900140e-03
   1.1926000e+02   6.3975029e-01   3.8517113e-01   1.5968978e+00   9.0928215e-03
   1.1935000e+02   6.3436845e-01   3.8558086e-01   1.5968978e+00   9.0956299e-03
   1.1944000e+02   6.3543734e-01   3.8599081e-01   1.5968979e+00   9.0984392e-03
   1.1953000e+02   6.3983822e-01   3.8640097e-01   1.5968979e+00   9.1012494e-03
   1.1962000e+02   6.3794929e-01   3.8681135e-01   1.5968979e+00   9.1040605e-03
   1.1971000e+02   6.4630633e-01   3.8722195e-01   1.5968979e+00   9.1068725e-03
   1.1980000e+02   6.4721415e-01   3.8763277e-01   1.5968979e+00   9.1096854e-03
   1.1989000e+02   6.4594634e-01   3.8804380e-01   1.5968979e+00   9.1124992e-03
   1.1998000e+02   6.4831856e-01   3.8845506e-01   1.5968980e+00   9.1153138e-03
   1.2007000e+02   6.6096454e-01   3.8886653e-01   1.5968980e+00   9.1181294e-03
   1.2016000e+02   6.6198150e-01   3.8927822e-01   1.5968980e+00   9.1209458e-03
   1.2025000e+02   6.6397806e-01   3.8969012e-01   1.5968980e+00   9.1237632e-03
   1.2034000e+02   6.6016972e-01   3.9010225e-01   1.5968980e+00   9.1265814e-03
   1.2043000e+02   6.5802481e-01   3.9051459e-01   1.5968980e+00   9.1294005e-03
   1.2052000e+02   6.4932361e-01   3.9092715e-01   1.5968981e+00   9.1322204e-03
   1.2061000e+02   6.4671944e-01   3.9133993e-01   1.5968981e+00   9.1350413e-03
   1.2070000e+02   6.4502142e-01   3.9175292e-01   1.5968981e+00   9.1378630e-03
   1.2079000e+02   6.4370806e-01   3.9216613e-01   1.5968981e+00   9.1406856e-03
   1.2088000e+02   6.4285021e-01   3.9257957e-01   1.5968981e+00   9.1435090e-03
   1.2097000e+02   6.3533340e-01   3.9299321e-01   1.5968981e+00   9.1463334e-03
   1.2106000e+02   6.3305567e-01   3.9340708e-01   1.5968982e+00   9.1491586e-03
   1.2115000e+02   6.3449230e-01   3.9382117e-01   1.5968982e+00   9.1519846e-03
   1.2124000e+02   6.3445339e-01   3.9423547e-01   1.5968982e+00   9.1548115e-03
   1.2133000e+02   6.4164534e-01   3.9464999e-01   1.5968982e+00   9.1576393e-03
   1.2142000e+02   6.6153896e-01   3.9506473e-01   1.5968982e+00   9.1604679e-03
   1.2151000e+02   6.5888605e-01   3.9547968e-01   1.5968982e+00   9.1632974e-03
   1.2160000e+02   6.6069894e-01   3.9589485e-01   1.5968982e+00   9.1661278e-03
   1.2169000e+02   6.6825475e-01   3.9631025e-01   1.5968983e+00   9.1689590e-03
   1.2178000e+02   6.7208106e-01   3.9672586e-01   1.5968983e+00   9.1717910e-03
   1.2187000e+02   6.7425005e-01   3.9714168e-01   1.5968983e+00   9.1746239e-03
   1.2196000e+02   6.8121618e-01   3.9755773e-01   1.5968983e+00   9.1774577e-03
   1.2205000e+02   6.8889595e-01   3.9797399e-01   1.5968983e+00   9.1802923e-03
   1.2214000e+02   6.8770279e-01   3.9839047e-01   1.5968983e+00   9.1831277e-03
   1.2223000e+02   6.8676605e-01   3.9880717e-01   1.5968984e+00   9.1859640e-03
   1.2232000e+02   6.8288148e-01   3.9922408e-01   1.5968984e+00   9.1888011e-03
   1.2241000e+02   6.8313866e-01   3.9964122e-01   1.5968984e+00   9.1916390e-03
   1.2250000e+02   6.7714966e-01   4.0005857e-01   1.5968984e+00   9.1944778e-03
   1.2259000e+02   6.7710853e-01   4.0047614e-01   1.5968984e+00   9.1973174e-03
   1.2268000e+02   6.7588291e-01   4.0089393e-01   1.5968984e+00   9.2001579e-03
   1.2277000e+02   6.7574910e-01   4.0131193e-01   1.5968985e+00   9.2029992e-03
   1.2286000e+02   6.6893168e-01   4.0173015e-01   1.5968985e+00   9.2058413e-03
   1.2295000e+02   6.6981982e-01   4.0214859e-01   1.5968985e+00   9.2086842e-03
   1.2304000e+02   6.7084356e-01   4.0256725e-01   1.5968985e+00   9.2115280e-03
   1.2313000e+02   6.7023979e-01   4.0298613e-01   1.5968985e+00   9.2143726e-03
   1.2322000e+02   6.6972758e-01   4.0340522e-01   1.5968985e+00   9.2172180e-03
   1.2331000e+02   6.7533213e-01   4.0382453e-01   1.5968986e+00   9.2200642e-03
   1.2340000e+02   6.7309716e-01   4.0424406e-01   1.5968986e+00   9.2229112e-03
   1.2349000e+02   6.7156955e-01   4.0466381e-01   1.5968986e+00   9.2257591e-03
   1.2358000e+02   6.7306345e-01   4.0508378e-01   1.5968986e+00   9.2286077e-03
   1.2367000e+02   6.7297390e-01   4.0550396e-01   1.5968986e+00   9.2314572e-03
   1.2376000e+02   6.7511497e-01   4.0592436e-01   1.5968986e+00   9.2343075e-03
   1.2385000e+02   6.7800612e-01   4.0634498e-01   1.5968987e+00   9.2371586e-03
   1.2394000e+02   6.7758808e-01   4.0676582e-01   1.5968987e+00   9.2400105e-03
   1.2403000e+02   6.7371864e-01   4.0718687e-01   1.5968987e+00   9.2428632e-03
   1.2412000e+02   6.7413508e-01   4.0760814e-01   1.5968987e+00   9.2457168e-03
   1.2421000e+02   6.6979706e-01   4.0802963e-01   1.5968987e+00   9.2485711e-03
   1.2430000e+02   6.6845187e-01   4.0845134e-01   1.5968987e+00   9.2514262e-03
   1.2439000e+02   6.6964648e-01   4.0887327e-01   1.5968988e+00   9.2542821e-03
   1.2448000e+02   6.7151588e-01   4.0929541e-01   1.5968988e+00   9.2571388e-03
   1.2457000e+02   6.6588630e-01   4.0971777e-01   1.5968988e+00   9.2599963e-03
   1.2466000e+02   6.6793411e-01   4.1014035e-01   1.5968988e+00   9.2628546e-03
   1.2475000e+02   6.6738744e-01   4.1056315e-01   1.5968988e+00   9.2657137e-03
   1.2484000e+02   6.6515089e-01   4.1098616e-01   1.5968988e+00   9.2685736e-03
   1.2493000e+02   6.6598374e-01   4.1140939e-01   1.5968989e+00   9.2714343e-03
   1.2502000e+02   6.7808580e-01   4.1183284e-01   1.5968989e+00   9.2742957e-03
   1.2511000e+02   6.7965373e-01   4.1225651e-01   1.5968989e+00   9.2771580e-03
   1.2520000e+02   6.8248538e-01   4.1268040e-01   1.5968989e+00   9.2800210e-03
   1.2529000e+02   6.9001463e-01   4.1310450e-01   1.5968989e+00   9.2828848e-03
   1.2538000e+02   6.9041378e-01   4.1352882e-01   1.5968989e+00   9.2857494e-03
   1.2547000e+02   6.9182650e-01   4.1395336e-01   1.5968990e+00   9.2886147e-03
   1.2556000e+02   6.9596931e-01   4.1437812e-01   1.5968990e+00   9.2914809e-03
   1.2565000e+02   7.0597336e-01   4.1480309e-01   1.5968990e+00   9.2943478e-03
   1.2574000e+02   7.0997968e-01   4.1522829e-01   1.5968990e+00   9.2972154e-03
   1.2583000e+02   7.1414078e-01   4.1565370e-01   1.5968990e+00   9.3000839e-03
   1.2592000e+02   7.1195550e-01   4.1607933e-01   1.5968990e+00   9.3029531e-03
   1.2601000e+02   7.1400765e-01   4.1650517e-01   1.5968991e+00   9.3058231e-03
   1.2610000e+02   7.0988232e-01   4.1693124e-01   1.5968991e+00   9.3086939e-03
   1.2619000e+02   7.1197057e-01   4.1735752e-01   1.5968991e+00   9.3115654e-03
   1.2628000e+02   7.1665406e-01   4.1778402e-01   1.5968991e+00   9.3144377e-03
   1.2637000e+02   7.1881772e-01   4.1821074e-01   1.5968991e+00   9.3173107e-03
   1.2646000e+02   7.1486066e-01   4.1863767e-01   1.5968991e+00   9.3201845e-03
   1.2655000e+02   7.1280014e-01   4.1906482e-01   1.5968992e+00   9.3230591e-03
   1.2664000e+02   7.1251756e-01   4.1949219e-01   1.5968992e+00   9.3259344e-03
   1.2673000e+02   7.1225194e-01   4.1991978e-01   1.5968992e+00   9.3288105e-03
   1.2682000e+02   7.1669359e-01   4.2034759e-01   1.5968992e+00   9.3316873e-03
   1.2691000e+02   7.2192897e-01   4.2077561e-01   1.5968992e+00   9.3345649e-03
   1.2700000e+02   7.2540204e-01   4.2120386e-01   1.5968992e+00   9.3374432e-03
   1.2709000e+02   7.2122274e-01   4.2163232e-01   1.5968993e+00   9.3403223e-03
   1.2718000e+02   7.2059036e-01   4.2206099e-01   1.5968993e+00   9.3432021e-03
   1.2727000e+02   7.1796094e-01   4.2248989e-01   1.5968993e+00   9.3460826e-03
   1.2736000e+02   7.2438222e-01   4.2291900e-01   1.5968993e+00   9.3489639e-03
   1.2745000e+02   7.3198398e-01   4.2334833e-01   1.5968993e+00   9.3518460e-03
   1.2754000e+02   7.4278533e-01   4.2377788e-01   1.5968993e+00   9.3547288e-03
   1.2763000e+02   7.3547145e-01   4.2420765e-01   1.5968994e+00   9.3576123e-03
   1.2772000e+02   7.3407640e-01   4.2463763e-01   1.5968994e+00   9.3604966e-03
   1.2781000e+02   7.2107946e-01   4.2506784e-01   1.5968994e+00   9.3633816e-03
   1.2790000e+02   7.1849312e-01   4.2549826e-01   1.5968994e+00   9.3662673e-03
   1.2799000e+02   7.2189283e-01   4.2592889e-01   1.5968994e+00   9.3691538e-03
   1.2808000e+02   7.2793962e-01   4.2635975e-01   1.5968994e+00   9.3720410e-03
   1.2817000e+02   7.2148903e-01   4.2679082e-01   1.5968995e+00   9.3749289e-03
   1.2826000e+02   7.2320941e-01   4.2722211e-01   1.5968995e+00   9.3778176e-03
   1.2835000e+02   7.1894659e-01   4.2765362e-01   1.5968995e+00   9.3807070e-03
   1.2844000e+02   7.1476195e-01   4.2808535e-01   1.5968995e+00   9.3835971e-03
   1.2853000e+02   7.1620879e-01   4.2851730e-01   1.5968995e+00   9.3864879e-03
   1.2862000e+02   7.3124865e-01   4.2894946e-01   1.5968995e+00   9.3893795e-03
   1.2871000e+02   7.3674790e-01   4.2938184e-01   1.5968996e+00   9.3922717e-03
   1.2880000e+02   7.3967698e-01   4.2981444e-01   1.5968996e+00   9.3951647e-03
   1.2889000e+02   7.4198549e-01   4.3024725e-01   1.5968996e+00   9.3980584e-03
   1.2898000e+02   7.4071182e-01   4.3068029e-01   1.5968996e+00   9.4009529e-03
   1.2907000e+02   7.4235728e-01   4.3111354e-01   1.5968996e+00   9.4038480e-03
   1.2916000e+02   7.4793222e-01   4.3154701e-01   1.5968996e+00   9.4067438e-03
   1.2925000e+02   7.6508618e-01   4.3198070e-01   1.5968997e+00   9.4096404e-03
   1.2934000e+02   7.7317664e-01   4.3241460e-01   1.5968997e+00   9.4125377e-03
   1.2943000e+02   7.7264686e-01   4.3284872e-01   1.5968997e+00   9.4154357e-03
   1.2952000e+02   7.6573826e-01   4.3328306e-01   1.5968997e+00   9.4183344e-03
   1.2961000e+02   7.6612302e-01   4.3371762e-01   1.5968997e+00   9.4212338e-03
   1.2970000e+02   7.6524695e-01   4.3415240e-01   1.5968998e+00   9.4241338e-03
   1.2979000e+02   7.6717127e-01   4.3458739e-01   1.5968998e+00   9.4270346e-03
   1.2988000e+02   7.6746440e-01   4.3502261e-01   1.5968998e+00   9.4299362e-03
   1.2997000e+02   7.7307770e-01   4.3545804e-01   1.5968998e+00   9.4328384e-03
   1.3006000e+02   7.5874989e-01   4.3589368e-01   1.5968998e+00   9.4357413e-03
   1.3015000e+02   7.5619836e-01   4.3632955e-01   1.5968998e+00   9.4386448e-03
   1.3024000e+02   7.5895301e-01   4.3676563e-01   1.5968999e+00   9.4415491e-03
   1.3033000e+02   7.6886375e-01   4.3720193e-01   1.5968999e+00   9.4444541e-03
   1.3042000e+02   7.7162559e-01   4.3763845e-01   1.5968999e+00   9.4473598e-03
   1.3051000e+02   8.1498021e-01   4.3807519e-01   1.5968999e+00   9.4502662e-03
   1.3060000e+02   8.1661672e-01   4.3851214e-01   1.5968999e+00   9.4531732e-03
   1.3069000e+02   8.1707228e-01   4.3894931e-01   1.5968999e+00   9.4560810e-03
   1.3078000e+02   8.1542522e-01   4.3938670e-01   1.5969000e+00   9.4589894e-03
   1.3087000e+02   8.2835527e-01   4.3982431e-01   1.5969000e+00   9.4618985e-03
   1.3096000e+02   8.3849705e-01   4.4026214e-01   1.5969000e+00   9.4648083e-03
   1.3105000e+02   8.6795464e-01   4.4070018e-01   1.5969000e+00   9.4677188e-03
   1.3114000e+02   8.7274246e-01   4.4113844e-01   1.5969000e+00   9.4706300e-03
   1.3123000e+02   8.7484800e-01   4.4157692e-01   1.5969000e+00   9.4735418e-03
   1.3132000e+02   8.6806775e-01   4.4201562e-01   1.5969001e+00   9.4764543e-03
   1.3141000e+02   8.4811216e-01   4.4245453e-01   1.5969001e+00   9.4793675e-03
   1.3150000e+02   8.5400927e-01   4.4289367e-01   1.5969001e+00   9.4822814e-03
   1.3159000e+02   8.6726362e-01   4.4333302e-01   1.5969001e+00   9.4851960e-03
   1.3168000e+02   8.6874040e-01   4.4377258e-01   1.5969001e+00   9.4881112e-03
   1.3177000e+02   8.7015499e-01   4.4421237e-01   1.5969001e+00   9.4910271e-03
   1.3186000e+02   8.7511575e-01   4.4465237e-01   1.5969002e+00   9.4939436e-03
   1.3195000e+02   8.6225977e-01   4.4509260e-01   1.5969002e+00   9.4968609e-03
   1.3204000e+02   8.6021519e-01   4.4553304e-01   1.5969002e+00   9.4997788e-03
   1.3213000e+02   8.6977313e-01   4.4597369e-01   1.5969002e+00   9.5026973e-03
   1.3222000e+02   8.8343093e-01   4.4641457e-01   1.5969002e+00   9.5056165e-03
   1.3231000e+02   8.8678388e-01   4.4685566e-01   1.5969003e+00   9.5085364e-03
   1.3240000e+02   8.9643559e-01   4.4729697e-01   1.5969003e+00   9.5114570e-03
   1.3249000e+02   8.9653575e-01   4.4773850e-01   1.5969003e+00   9.5143782e-03
   1.3258000e+02   9.0048354e-01   4.4818025e-01   1.5969003e+00   9.5173001e-03
   1.3267000e+02   9.0062025e-01   4.4862221e-01   1.5969003e+00   9.5202226e-03
   1.3276000e+02   9.1091459e-01   4.4906439e-01   1.5969003e+00   9.5231458e-03
   1.3285000e+02   9.1364211e-01   4.4950679e-01   1.5969004e+00   9.5260696e-03
   1.3294000e+02   9.2225942e-01   4.4994941e-01   1.5969004e+00   9.5289941e-03
   1.3303000e+02   9.1604338e-01   4.5039224e-01   1.5969004e+00   9.5319193e-03
   1.3312000e+02   9.1680439e-01   4.5083530e-01   1.5969004e+00   9.5348451e-03
   1.3321000e+02   9.1920609e-01   4.5127857e-01   1.5969004e+00   9.5377715e-03
   1.3330000e+02   9.2249851e-01   4.5172206e-01   1.5969004e+00   9.5406986e-03
   1.3339000e+02   9.1701244e-01   4.5216576e-01   1.5969005e+00   9.5436263e-03
   1.3348000e+02   9.2910926e-01   4.5260969e-01   1.5969005e+00   9.5465547e-03
   1.3357000e+02   9.3135481e-01   4.5305383e-01   1.5969005e+00   9.5494838e-03
   1.3366000e+02   9.1062910e-01   4.5349819e-01   1.5969005e+00   9.5524134e-03
   1.3375000e+02   9.1211809e-01   4.5394277e-01   1.5969005e+00   9.5553438e-03
   1.3384000e+02   9.0898377e-01   4.5438756e-01   1.5969005e+00   9.5582747e-03
   1.3393000e+02   9.0853535e-01   4.5483258e-01   1.5969006e+00   9.5612063e-03
   1.3402000e+02   9.1619889e-01   4.5527781e-01   1.5969006e+00   9.5641385e-03
   1.3411000e+02   9.3745521e-01   4.5572326e-01   1.5969006e+00   9.5670714e-03
   1.3420000e+02   9.2441753e-01   4.5616892e-01   1.5969006e+00   9.5700049e-03
   1.3429000e+02   9.2625089e-01   4.5661481e-01   1.5969006e+00   9.5729391e-03
   1.3438000e+02   9.1061029e-01   4.5706091e-01   1.5969007e+00   9.5758738e-03
   1.3447000e+02   9.0797143e-01   4.5750723e-01   1.5969007e+00   9.5788092e-03
   1.3456000e+02   9.1522522e-01   4.5795377e-01   1.5969007e+00   9.5817453e-03
   1.3465000e+02   9.4575027e-01   4.5840053e-01   1.5969007e+00   9.5846819e-03
   1.3474000e+02   9.2979672e-01   4.5884750e-01   1.5969007e+00   9.5876192e-03
   1.3483000e+02   9.4174482e-01   4.5929469e-01   1.5969007e+00   9.5905572e-03
   1.3492000e+02   9.2079898e-01   4.5974210e-01   1.5969008e+00   9.5934957e-03
   1.3501000e+02   9.0051258e-01   4.6018973e-01   1.5969008e+00   9.5964349e-03
   1.3510000e+02   9.0654860e-01   4.6063757e-01   1.5969008e+00   9.5993747e-03
   1.3519000e+02   9.3114507e-01   4.6108564e-01   1.5969008e+00   9.6023151e-03
   1.3528000e+02   9.1622702e-01   4.6153392e-01   1.5969008e+00   9.6052561e-03
   1.3537000e+02   9.3204772e-01   4.6198241e-01   1.5969008e+00   9.6081978e-03
   1.3546000e+02   9.2325312e-01   4.6243113e-01   1.5969009e+00   9.6111400e-03
   1.3555000e+02   9.1270404e-01   4.6288006e-01   1.5969009e+00   9.6140829e-03
   1.3564000e+02   9.1624293e-01   4.6332922e-01   1.5969009e+00   9.6170264e-03
   1.3573000e+02   9.3447313e-01   4.6377859e-01   1.5969009e+00   9.6199705e-03
   1.3582000e+02   9.2878841e-01   4.6422817e-01   1.5969009e+00   9.6229153e-03
   1.3591000e+02   9.4032920e-01   4.6467798e-01   1.5969010e+00   9.6258606e-03
   1.3600000e+02   9.3314170e-01   4.6512800e-01   1.5969010e+00   9.6288065e-03
   1.3609000e+02   9.2870773e-01   4.6557824e-01   1.5969010e+00   9.6317531e-03
   1.3618000e+02   9.3546507e-01   4.6602870e-01   1.5969010e+00   9.6347003e-03
   1.3627000e+02   9.4653344e-01   4.6647938e-01   1.5969010e+00   9.6376480e-03
   1.3636000e+02   9.4368202e-01   4.6693027e-01   1.5969010e+00   9.6405964e-03
   1.3645000e+02   9.5550856e-01   4.6738138e-01   1.5969011e+00   9.6435454e-03
   1.3654000e+02   9.4904048e-01   4.6783271e-01   1.5969011e+00   9.6464950e-03
   1.3663000e+02   9.3884710e-01   4.6828426e-01   1.5969011e+00   9.6494452e-03
   1.3672000e+02   9.4183680e-01   4.6873603e-01   1.5969011e+00   9.6523960e-03
   1.3681000e+02   9.4359588e-01   4.6918801e-01   1.5969011e+00   9.6553474e-03
   1.3690000e+02   9.4080737e-01   4.6964021e-01   1.5969011e+00   9.6582994e-03
   1.3699000e+02   9.4855697e-01   4.7009263e-01   1.5969012e+00   9.6612519e-03
   1.3708000e+02   9.5099655e-01   4.7054527e-01   1.5969012e+00   9.6642051e-03
   1.3717000e+02   9.4607066e-01   4.7099812e-01   1.5969012e+00   9.6671589e-03
   1.3726000e+02   9.4615046e-01   4.7145119e-01   1.5969012e+00   9.6701133e-03
   1.3735000e+02   9.4757799e-01   4.7190448e-01   1.5969012e+00   9.6730682e-03
   1.3744000e+02   9.4445649e-01   4.7235799e-01   1.5969013e+00   9.6760238e-03
   1.3753000e+02   9.4646565e-01   4.7281172e-01   1.5969013e+00   9.6789799e-03
   1.3762000e+02   9.5351160e-01   4.7326566e-01   1.5969013e+00   9.6819367e-03
   1.3771000e+02   9.4952209e-01   4.7371982e-01   1.5969013e+00   9.6848940e-03
   1.3780000e+02   9.5260735e-01   4.7417420e-01   1.5969013e+00   9.6878519e-03
   1.3789000e+02   9.5414907e-01   4.7462880e-01   1.5969013e+00   9.6908104e-03
   1.3798000e+02   9.5035841e-01   4.7508361e-01   1.5969014e+00   9.6937695e-03
   1.3807000e+02   9.4902436e-01   4.7553865e-01   1.5969014e+00   9.6967292e-03
   1.3816000e+02   9.5719601e-01   4.7599390e-01   1.5969014e+00   9.6996894e-03
   1.3825000e+02   9.5098783e-01   4.7644937e-01   1.5969014e+00   9.7026502e-03
   1.3834000e+02   9.4990538e-01   4.7690505e-01   1.5969014e+00   9.7056116e-03
   1.3843000e+02   9.5385089e-01   4.7736096e-01   1.5969015e+00   9.7085736e-03
   1.3852000e+02   9.4840643e-01   4.7781708e-01   1.5969015e+00   9.7115362e-03
   1.3861000e+02   9.3951666e-01   4.7827342e-01   1.5969015e+00   9.7144993e-03
   1.3870000e+02   9.4748752e-01   4.7872997e-01   1.5969015e+00   9.7174630e-03
   1.3879000e+02   9.4107948e-01   4.7918675e-01   1.5969015e+00   9.7204273e-03
   1.3888000e+02   9.3638244e-01   4.7964374e-01   1.5969015e+00   9.7233922e-03
   1.3897000e+02   9.3943051e-01   4.8010095e-01   1.5969016e+00   9.7263576e-03
   1.3906000e+02   9.3422920e-01   4.8055838e-01   1.5969016e+00   9.7293236e-03
   1.3915000e+02   9.2744910e-01   4.8101603e-01   1.5969016e+00   9.7322902e-03
   1.3924000e+02   9.3162262e-01   4.8147389e-01   1.5969016e+00   9.7352573e-03
   1.3933000e+02   9.3302059e-01   4.8193197e-01   1.5969016e+00   9.7382251e-03
   1.3942000e+02   9.3082858e-01   4.8239027e-01   1.5969017e+00   9.7411933e-03
   1.3951000e+02   9.3533875e-01   4.8284879e-01   1.5969017e+00   9.7441622e-03
   1.3960000e+02   9.3120025e-01   4.8330753e-01   1.5969017e+00   9.7471316e-03
   1.3969000e+02   9.2721258e-01   4.8376648e-01   1.5969017e+00   9.7501016e-03
   1.3978000e+02   9.2968158e-01   4.8422565e-01   1.5969017e+00   9.7530721e-03
   1.3987000e+02   9.3529345e-01   4.8468504e-01   1.5969017e+00   9.7560432e-03
   1.3996000e+02   9.2933562e-01   4.8514465e-01   1.5969018e+00   9.7590148e-03
   1.4005000e+02   9.3886297e-01   4.8560447e-01   1.5969018e+00   9.7619871e-03
   1.4014000e+02   9.4136668e-01   4.8606451e-01   1.5969018e+00   9.7649598e-03
   1.4023000e+02   9.3249848e-01   4.8652477e-01   1.5969018e+00   9.7679332e-03
   1.4032000e+02   9.3452911e-01   4.8698525e-01   1.5969018e+00   9.7709070e-03
   1.4041000e+02   9.3780830e-01   4.8744595e-01   1.5969019e+00   9.7738815e-03
   1.4050000e+02   9.1087461e-01   4.8790686e-01   1.5969019e+00   9.7768565e-03
   1.4059000e+02   9.1435362e-01   4.8836799e-01   1.5969019e+00   9.7798320e-03
   1.4068000e+02   9.1986876e-01   4.8882934e-01   1.5969019e+00   9.7828081e-03
   1.4077000e+02   9.1956626e-01   4.8929091e-01   1.5969019e+00   9.7857848e-03
   1.4086000e+02   9.1917192e-01   4.8975269e-01   1.5969019e+00   9.7887620e-03
   1.4095000e+02   9.2067117e-01   4.9021469e-01   1.5969020e+00   9.7917397e-03
   1.4104000e+02   9.0208288e-01   4.9067692e-01   1.5969020e+00   9.7947180e-03
   1.4113000e+02   9.0169546e-01   4.9113935e-01   1.5969020e+00   9.7976968e-03
   1.4122000e+02   9.0541195e-01   4.9160201e-01   1.5969020e+00   9.8006762e-03
   1.4131000e+02   9.0232180e-01   4.9206488e-01   1.5969020e+00   9.8036562e-03
   1.4140000e+02   9.1313977e-01   4.9252797e-01   1.5969021e+00   9.8066366e-03
   1.4149000e+02   9.1685916e-01   4.9299128e-01   1.5969021e+00   9.8096176e-03
   1.4158000e+02   9.0806093e-01   4.9345481e-01   1.5969021e+00   9.8125992e-03
   1.4167000e+02   8.9899021e-01   4.9391856e-01   1.5969021e+00   9.8155813e-03
   1.4176000e+02   9.0162933e-01   4.9438252e-01   1.5969021e+00   9.8185639e-03
   1.4185000e+02   8.9200854e-01   4.9484670e-01   1.5969021e+00   9.8215471e-03
   1.4194000e+02   8.9746466e-01   4.9531110e-01   1.5969022e+00   9.8245308e-03
   1.4203000e+02   9.0170511e-01   4.9577571e-01   1.5969022e+00   9.8275151e-03
   1.4212000e+02   8.9654754e-01   4.9624055e-01   1.5969022e+00   9.8304998e-03
   1.4221000e+02   8.8096835e-01   4.9670560e-01   1.5969022e+00   9.8334851e-03
   1.4230000e+02   8.8393844e-01   4.9717087e-01   1.5969022e+00   9.8364710e-03
   1.4239000e+02   8.7642683e-01   4.9763636e-01   1.5969023e+00   9.8394574e-03
   1.4248000e+02   8.7513330e-01   4.9810206e-01   1.5969023e+00   9.8424443e-03
   1.4257000e+02   8.7466973e-01   4.9856799e-01   1.5969023e+00   9.8454317e-03
   1.4266000e+02   8.7856577e-01   4.9903413e-01   1.5969023e+00   9.8484197e-03
   1.4275000e+02   8.6886830e-01   4.9950049e-01   1.5969023e+00   9.8514082e-03
   1.4284000e+02   8.6971933e-01   4.9996706e-01   1.5969023e+00   9.8543972e-03
   1.4293000e+02   8.6836813e-01   5.0043386e-01   1.5969024e+00   9.8573867e-03
   1.4302000e+02   8.6326672e-01   5.0090087e-01   1.5969024e+00   9.8603768e-03
   1.4311000e+02   8.7530832e-01   5.0136810e-01   1.5969024e+00   9.8633674e-03
   1.4320000e+02   8.7544326e-01   5.0183555e-01   1.5969024e+00   9.8663585e-03
   1.4329000e+02   8.6226856e-01   5.0230321e-01   1.5969024e+00   9.8693502e-03
   1.4338000e+02   8.6535256e-01   5.0277110e-01   1.5969025e+00   9.8723423e-03
   1.4347000e+02   8.5939597e-01   5.0323920e-01   1.5969025e+00   9.8753350e-03
   1.4356000e+02   8.4263139e-01   5.0370752e-01   1.5969025e+00   9.8783282e-03
   1.4365000e+02   8.6252055e-01   5.0417605e-01   1.5969025e+00   9.8813219e-03
   1.4374000e+02   8.6682302e-01   5.0464481e-01   1.5969025e+00   9.8843162e-03
   1.4383000e+02   8.5094049e-01   5.0511378e-01   1.5969026e+00   9.8873109e-03
   1.4392000e+02   8.4938225e-01   5.0558297e-01   1.5969026e+00   9.8903062e-03
   1.4401000e+02   8.4997060e-01   5.0605238e-01   1.5969026e+00   9.8933020e-03
   1.4410000e+02   8.1840440e-01   5.0652200e-01   1.5969026e+00   9.8962983e-03
   1.4419000e+02   8.2773156e-01   5.0699185e-01   1.5969026e+00   9.8992951e-03
