Repository: Sourangsu/Multilevel-Diffractive-Optics-Design

# Multilevel Diffractive Optics Design
Rudimentary codes for the project "Computational Design and Fabrication of Diffractive Optical Elements".

## Citation
If you find our work useful in your research, please cite:

1. S. Banerji and B. Sensale-Rodriguez, “A Computational Design Framework for Efficient, Fabrication Error-Tolerant, Planar THz Diffractive Optical Elements" Scientific Reports 9, 5801 (2019).
```
@article{banerji2019computational,
  title={A computational design framework for efficient, fabrication error-tolerant, planar THz diffractive optical elements},
  author={Banerji, Sourangsu and Sensale-Rodriguez, Berardi},
  journal={Scientific reports},
  volume={9},
  number={1},

File: measurements/material (PLA)/Thin Sample.txt (part 1 of 21)
   Frequency_GHz   Transmission    Conductivity_S/m      n               k
   1.0000000e+02   8.7660415e-01   1.6000000e-01   1.6124577e+00   4.4611674e-03
   1.0009000e+02   8.7733442e-01   1.6030816e-01   1.6124577e+00   4.4657402e-03
   1.0018000e+02   8.9701541e-01   1.6061661e-01   1.6124577e+00   4.4703131e-03
   1.0027000e+02   9.0627963e-01   1.6092535e-01   1.6124578e+00   4.4748861e-03
   1.0036000e+02   9.0275331e-01   1.6123440e-01   1.6124578e+00   4.4794590e-03
   1.0045000e+02   9.1181862e-01   1.6154374e-01   1.6124578e+00   4.4840321e-03
   1.0054000e+02   9.1627130e-01   1.6185338e-01   1.6124578e+00   4.4886051e-03
   1.0063000e+02   9.1054359e-01   1.6216331e-01   1.6124578e+00   4.4931782e-03
   1.0072000e+02   9.1526889e-01   1.6247354e-01   1.6124578e+00   4.4977513e-03
   1.0081000e+02   9.1976200e-01   1.6278407e-01   1.6124578e+00   4.5023244e-03
   1.0090000e+02   9.0828887e-01   1.6309489e-01   1.6124578e+00   4.5068976e-03
   1.0099000e+02   9.0748855e-01   1.6340601e-01   1.6124579e+00   4.5114708e-03
   1.0108000e+02   9.1402471e-01   1.6371743e-01   1.6124579e+00   4.5160441e-03
   1.0117000e+02   9.1833777e-01   1.6402914e-01   1.6124579e+00   4.5206173e-03
   1.0126000e+02   9.1825516e-01   1.6434115e-01   1.6124579e+00   4.5251907e-03
   1.0135000e+02   9.2925635e-01   1.6465345e-01   1.6124579e+00   4.5297640e-03
   1.0144000e+02   9.2751033e-01   1.6496606e-01   1.6124579e+00   4.5343374e-03
   1.0153000e+02   9.2271913e-01   1.6527896e-01   1.6124579e+00   4.5389108e-03
   1.0162000e+02   9.2564400e-01   1.6559215e-01   1.6124580e+00   4.5434842e-03
   1.0171000e+02   9.2604133e-01   1.6590564e-01   1.6124580e+00   4.5480577e-03
   1.0180000e+02   9.2384435e-01   1.6621943e-01   1.6124580e+00   4.5526312e-03
   1.0189000e+02   9.3010947e-01   1.6653351e-01   1.6124580e+00   4.5572048e-03
   1.0198000e+02   9.3213608e-01   1.6684789e-01   1.6124580e+00   4.5617784e-03
   1.0207000e+02   9.3001151e-01   1.6716257e-01   1.6124580e+00   4.5663520e-03
   1.0216000e+02   9.3534362e-01   1.6747755e-01   1.6124580e+00   4.5709256e-03
   1.0225000e+02   9.3828165e-01   1.6779282e-01   1.6124580e+00   4.5754993e-03
   1.0234000e+02   9.3532550e-01   1.6810838e-01   1.6124581e+00   4.5800730e-03
   1.0243000e+02   9.4070082e-01   1.6842425e-01   1.6124581e+00   4.5846467e-03
   1.0252000e+02   9.4671005e-01   1.6874041e-01   1.6124581e+00   4.5892205e-03
   1.0261000e+02   9.4002175e-01   1.6905686e-01   1.6124581e+00   4.5937943e-03
   1.0270000e+02   9.3893622e-01   1.6937361e-01   1.6124581e+00   4.5983682e-03
   1.0279000e+02   9.4457098e-01   1.6969066e-01   1.6124581e+00   4.6029420e-03
   1.0288000e+02   9.3828096e-01   1.7000801e-01   1.6124581e+00   4.6075159e-03
   1.0297000e+02   9.3097696e-01   1.7032565e-01   1.6124581e+00   4.6120899e-03
   1.0306000e+02   9.3809078e-01   1.7064359e-01   1.6124582e+00   4.6166638e-03
   1.0315000e+02   9.3702991e-01   1.7096182e-01   1.6124582e+00   4.6212378e-03
   1.0324000e+02   9.2808441e-01   1.7128035e-01   1.6124582e+00   4.6258119e-03
   1.0333000e+02   9.3312437e-01   1.7159918e-01   1.6124582e+00   4.6303859e-03
   1.0342000e+02   9.3188459e-01   1.7191831e-01   1.6124582e+00   4.6349600e-03
   1.0351000e+02   9.2488577e-01   1.7223773e-01   1.6124582e+00   4.6395341e-03
   1.0360000e+02   9.2980876e-01   1.7255744e-01   1.6124582e+00   4.6441083e-03
   1.0369000e+02   9.3384727e-01   1.7287746e-01   1.6124583e+00   4.6486825e-03
   1.0378000e+02   9.2756648e-01   1.7319777e-01   1.6124583e+00   4.6532567e-03
   1.0387000e+02   9.3253386e-01   1.7351837e-01   1.6124583e+00   4.6578310e-03
   1.0396000e+02   9.3293083e-01   1.7383928e-01   1.6124583e+00   4.6624052e-03
   1.0405000e+02   9.2352091e-01   1.7416048e-01   1.6124583e+00   4.6669795e-03
   1.0414000e+02   9.2604704e-01   1.7448197e-01   1.6124583e+00   4.6715539e-03
   1.0423000e+02   9.2858195e-01   1.7480377e-01   1.6124583e+00   4.6761283e-03
   1.0432000e+02   9.1674943e-01   1.7512585e-01   1.6124583e+00   4.6807027e-03
   1.0441000e+02   9.2190576e-01   1.7544824e-01   1.6124584e+00   4.6852771e-03
   1.0450000e+02   9.2723727e-01   1.7577092e-01   1.6124584e+00   4.6898516e-03
   1.0459000e+02   9.1110875e-01   1.7609390e-01   1.6124584e+00   4.6944261e-03
   1.0468000e+02   9.0559225e-01   1.7641717e-01   1.6124584e+00   4.6990006e-03
   1.0477000e+02   9.1047074e-01   1.7674075e-01   1.6124584e+00   4.7035751e-03
   1.0486000e+02   8.8604145e-01   1.7706461e-01   1.6124584e+00   4.7081497e-03
   1.0495000e+02   8.8380801e-01   1.7738878e-01   1.6124584e+00   4.7127243e-03
   1.0504000e+02   8.9377577e-01   1.7771324e-01   1.6124584e+00   4.7172990e-03
   1.0513000e+02   8.8770213e-01   1.7803799e-01   1.6124585e+00   4.7218737e-03
   1.0522000e+02   8.8908983e-01   1.7836305e-01   1.6124585e+00   4.7264484e-03
   1.0531000e+02   8.9901479e-01   1.7868840e-01   1.6124585e+00   4.7310231e-03
   1.0540000e+02   8.8201500e-01   1.7901404e-01   1.6124585e+00   4.7355979e-03
   1.0549000e+02   8.8314837e-01   1.7933999e-01   1.6124585e+00   4.7401727e-03
   1.0558000e+02   8.9360435e-01   1.7966623e-01   1.6124585e+00   4.7447475e-03
   1.0567000e+02   8.8774330e-01   1.7999276e-01   1.6124585e+00   4.7493223e-03
   1.0576000e+02   8.9715724e-01   1.8031959e-01   1.6124586e+00   4.7538972e-03
   1.0585000e+02   9.1087294e-01   1.8064672e-01   1.6124586e+00   4.7584721e-03
   1.0594000e+02   8.9104491e-01   1.8097415e-01   1.6124586e+00   4.7630471e-03
   1.0603000e+02   8.9400645e-01   1.8130187e-01   1.6124586e+00   4.7676221e-03
   1.0612000e+02   9.1057522e-01   1.8162989e-01   1.6124586e+00   4.7721971e-03
   1.0621000e+02   8.9969823e-01   1.8195820e-01   1.6124586e+00   4.7767721e-03
   1.0630000e+02   9.1732834e-01   1.8228681e-01   1.6124586e+00   4.7813471e-03
   1.0639000e+02   9.4480255e-01   1.8261572e-01   1.6124587e+00   4.7859222e-03
   1.0648000e+02   9.3347264e-01   1.8294493e-01   1.6124587e+00   4.7904973e-03
   1.0657000e+02   9.2530381e-01   1.8327443e-01   1.6124587e+00   4.7950725e-03
   1.0666000e+02   9.3959538e-01   1.8360422e-01   1.6124587e+00   4.7996477e-03
   1.0675000e+02   9.1904255e-01   1.8393432e-01   1.6124587e+00   4.8042229e-03
   1.0684000e+02   9.1454701e-01   1.8426471e-01   1.6124587e+00   4.8087981e-03
   1.0693000e+02   9.2772376e-01   1.8459539e-01   1.6124587e+00   4.8133734e-03
   1.0702000e+02   9.2679384e-01   1.8492637e-01   1.6124587e+00   4.8179486e-03
   1.0711000e+02   9.0965908e-01   1.8525765e-01   1.6124588e+00   4.8225240e-03
   1.0720000e+02   9.1823788e-01   1.8558923e-01   1.6124588e+00   4.8270993e-03
   1.0729000e+02   8.8760609e-01   1.8592110e-01   1.6124588e+00   4.8316747e-03
   1.0738000e+02   8.7632954e-01   1.8625327e-01   1.6124588e+00   4.8362501e-03
   1.0747000e+02   8.9164895e-01   1.8658574e-01   1.6124588e+00   4.8408255e-03
   1.0756000e+02   8.7995721e-01   1.8691850e-01   1.6124588e+00   4.8454010e-03
   1.0765000e+02   8.7714371e-01   1.8725156e-01   1.6124588e+00   4.8499765e-03
   1.0774000e+02   9.0052567e-01   1.8758491e-01   1.6124589e+00   4.8545520e-03
   1.0783000e+02   8.6432706e-01   1.8791856e-01   1.6124589e+00   4.8591275e-03
   1.0792000e+02   8.6631548e-01   1.8825251e-01   1.6124589e+00   4.8637031e-03
   1.0801000e+02   8.8584116e-01   1.8858675e-01   1.6124589e+00   4.8682787e-03
   1.0810000e+02   8.7429722e-01   1.8892129e-01   1.6124589e+00   4.8728543e-03
   1.0819000e+02   8.7855744e-01   1.8925613e-01   1.6124589e+00   4.8774299e-03
   1.0828000e+02   8.9707367e-01   1.8959126e-01   1.6124589e+00   4.8820056e-03
   1.0837000e+02   8.7085540e-01   1.8992669e-01   1.6124590e+00   4.8865813e-03
   1.0846000e+02   8.6537576e-01   1.9026242e-01   1.6124590e+00   4.8911571e-03
   1.0855000e+02   8.6907559e-01   1.9059844e-01   1.6124590e+00   4.8957328e-03
   1.0864000e+02   8.6240053e-01   1.9093476e-01   1.6124590e+00   4.9003086e-03
   1.0873000e+02   8.7317004e-01   1.9127137e-01   1.6124590e+00   4.9048844e-03
   1.0882000e+02   8.7835875e-01   1.9160829e-01   1.6124590e+00   4.9094603e-03
   1.0891000e+02   8.5815406e-01   1.9194550e-01   1.6124590e+00   4.9140361e-03
   1.0900000e+02   8.5192773e-01   1.9228300e-01   1.6124591e+00   4.9186120e-03
   1.0909000e+02   8.4226417e-01   1.9262080e-01   1.6124591e+00   4.9231879e-03
   1.0918000e+02   8.2378765e-01   1.9295890e-01   1.6124591e+00   4.9277639e-03
   1.0927000e+02   8.3653448e-01   1.9329729e-01   1.6124591e+00   4.9323399e-03
   1.0936000e+02   8.4923922e-01   1.9363598e-01   1.6124591e+00   4.9369159e-03
   1.0945000e+02   8.3873480e-01   1.9397497e-01   1.6124591e+00   4.9414919e-03
   1.0954000e+02   8.3620747e-01   1.9431426e-01   1.6124591e+00   4.9460680e-03
   1.0963000e+02   8.4579378e-01   1.9465384e-01   1.6124591e+00   4.9506440e-03
   1.0972000e+02   8.2960579e-01   1.9499371e-01   1.6124592e+00   4.9552201e-03
   1.0981000e+02   8.2912168e-01   1.9533389e-01   1.6124592e+00   4.9597963e-03
   1.0990000e+02   8.3813371e-01   1.9567436e-01   1.6124592e+00   4.9643724e-03
   1.0999000e+02   8.3871011e-01   1.9601512e-01   1.6124592e+00   4.9689486e-03
   1.1008000e+02   8.2363508e-01   1.9635618e-01   1.6124592e+00   4.9735248e-03
   1.1017000e+02   8.2339292e-01   1.9669754e-01   1.6124592e+00   4.9781011e-03
   1.1026000e+02   8.2191861e-01   1.9703920e-01   1.6124592e+00   4.9826773e-03
   1.1035000e+02   8.1279846e-01   1.9738115e-01   1.6124593e+00   4.9872536e-03
   1.1044000e+02   8.1492503e-01   1.9772340e-01   1.6124593e+00   4.9918300e-03
   1.1053000e+02   8.1966590e-01   1.9806594e-01   1.6124593e+00   4.9964063e-03
   1.1062000e+02   8.1309697e-01   1.9840878e-01   1.6124593e+00   5.0009827e-03
   1.1071000e+02   8.1352004e-01   1.9875192e-01   1.6124593e+00   5.0055591e-03
   1.1080000e+02   8.1849064e-01   1.9909536e-01   1.6124593e+00   5.0101355e-03
   1.1089000e+02   8.0764538e-01   1.9943909e-01   1.6124593e+00   5.0147119e-03
   1.1098000e+02   8.0548116e-01   1.9978311e-01   1.6124594e+00   5.0192884e-03
   1.1107000e+02   8.1376841e-01   2.0012744e-01   1.6124594e+00   5.0238649e-03
   1.1116000e+02   8.0132501e-01   2.0047206e-01   1.6124594e+00   5.0284414e-03
   1.1125000e+02   8.0292277e-01   2.0081697e-01   1.6124594e+00   5.0330180e-03
   1.1134000e+02   8.1160982e-01   2.0116219e-01   1.6124594e+00   5.0375945e-03
   1.1143000e+02   7.8857276e-01   2.0150770e-01   1.6124594e+00   5.0421711e-03
   1.1152000e+02   7.8928665e-01   2.0185350e-01   1.6124594e+00   5.0467477e-03
   1.1161000e+02   8.0260161e-01   2.0219960e-01   1.6124595e+00   5.0513244e-03
   1.1170000e+02   7.9720651e-01   2.0254600e-01   1.6124595e+00   5.0559011e-03
   1.1179000e+02   7.9317277e-01   2.0289270e-01   1.6124595e+00   5.0604778e-03
   1.1188000e+02   8.0272173e-01   2.0323969e-01   1.6124595e+00   5.0650545e-03
   1.1197000e+02   7.8885325e-01   2.0358698e-01   1.6124595e+00   5.0696312e-03
   1.1206000e+02   7.7412709e-01   2.0393456e-01   1.6124595e+00   5.0742080e-03
   1.1215000e+02   7.7544514e-01   2.0428244e-01   1.6124595e+00   5.0787848e-03
   1.1224000e+02   7.7407361e-01   2.0463062e-01   1.6124596e+00   5.0833616e-03
   1.1233000e+02   7.7297370e-01   2.0497910e-01   1.6124596e+00   5.0879385e-03
   1.1242000e+02   7.8042028e-01   2.0532787e-01   1.6124596e+00   5.0925153e-03
   1.1251000e+02   7.7614895e-01   2.0567693e-01   1.6124596e+00   5.0970922e-03
   1.1260000e+02   7.6962612e-01   2.0602630e-01   1.6124596e+00   5.1016691e-03
   1.1269000e+02   7.7278879e-01   2.0637596e-01   1.6124596e+00   5.1062461e-03
   1.1278000e+02   7.6883273e-01   2.0672591e-01   1.6124596e+00   5.1108230e-03
   1.1287000e+02   7.6629715e-01   2.0707617e-01   1.6124597e+00   5.1154000e-03
   1.1296000e+02   7.7914110e-01   2.0742672e-01   1.6124597e+00   5.1199770e-03
   1.1305000e+02   7.7702170e-01   2.0777756e-01   1.6124597e+00   5.1245541e-03
   1.1314000e+02   7.6226138e-01   2.0812870e-01   1.6124597e+00   5.1291311e-03
   1.1323000e+02   7.6956132e-01   2.0848014e-01   1.6124597e+00   5.1337082e-03
   1.1332000e+02   7.6226796e-01   2.0883188e-01   1.6124597e+00   5.1382853e-03
   1.1341000e+02   7.5563084e-01   2.0918391e-01   1.6124598e+00   5.1428625e-03
   1.1350000e+02   7.7256515e-01   2.0953624e-01   1.6124598e+00   5.1474396e-03
   1.1359000e+02   7.8188782e-01   2.0988886e-01   1.6124598e+00   5.1520168e-03
   1.1368000e+02   7.7006046e-01   2.1024178e-01   1.6124598e+00   5.1565940e-03
   1.1377000e+02   7.7357877e-01   2.1059500e-01   1.6124598e+00   5.1611713e-03
   1.1386000e+02   7.6797427e-01   2.1094851e-01   1.6124598e+00   5.1657485e-03
   1.1395000e+02   7.6039786e-01   2.1130232e-01   1.6124598e+00   5.1703258e-03
   1.1404000e+02   7.7172508e-01   2.1165643e-01   1.6124599e+00   5.1749031e-03
   1.1413000e+02   7.7656267e-01   2.1201084e-01   1.6124599e+00   5.1794804e-03
   1.1422000e+02   7.7163274e-01   2.1236553e-01   1.6124599e+00   5.1840578e-03
   1.1431000e+02   7.7963898e-01   2.1272053e-01   1.6124599e+00   5.1886351e-03
   1.1440000e+02   7.7778385e-01   2.1307582e-01   1.6124599e+00   5.1932125e-03
   1.1449000e+02   7.6557486e-01   2.1343141e-01   1.6124599e+00   5.1977899e-03
   1.1458000e+02   7.7609658e-01   2.1378730e-01   1.6124599e+00   5.2023674e-03
   1.1467000e+02   7.9085217e-01   2.1414348e-01   1.6124600e+00   5.2069448e-03
   1.1476000e+02   7.8475302e-01   2.1449996e-01   1.6124600e+00   5.2115223e-03
   1.1485000e+02   8.0123455e-01   2.1485673e-01   1.6124600e+00   5.2160998e-03
   1.1494000e+02   8.0867846e-01   2.1521381e-01   1.6124600e+00   5.2206774e-03
   1.1503000e+02   7.8247190e-01   2.1557117e-01   1.6124600e+00   5.2252549e-03
   1.1512000e+02   7.8309525e-01   2.1592884e-01   1.6124600e+00   5.2298325e-03
   1.1521000e+02   7.9493766e-01   2.1628680e-01   1.6124600e+00   5.2344101e-03
   1.1530000e+02   7.8997198e-01   2.1664506e-01   1.6124601e+00   5.2389877e-03
   1.1539000e+02   7.9431226e-01   2.1700361e-01   1.6124601e+00   5.2435654e-03
   1.1548000e+02   8.0485043e-01   2.1736246e-01   1.6124601e+00   5.2481430e-03
   1.1557000e+02   7.8895855e-01   2.1772161e-01   1.6124601e+00   5.2527207e-03
   1.1566000e+02   7.7760182e-01   2.1808105e-01   1.6124601e+00   5.2572984e-03
   1.1575000e+02   7.8014185e-01   2.1844079e-01   1.6124601e+00   5.2618762e-03
   1.1584000e+02   7.7244949e-01   2.1880083e-01   1.6124602e+00   5.2664539e-03
   1.1593000e+02   7.7704687e-01   2.1916116e-01   1.6124602e+00   5.2710317e-03
   1.1602000e+02   7.8004891e-01   2.1952179e-01   1.6124602e+00   5.2756095e-03
   1.1611000e+02   7.6652784e-01   2.1988271e-01   1.6124602e+00   5.2801873e-03
   1.1620000e+02   7.5398522e-01   2.2024394e-01   1.6124602e+00   5.2847652e-03
   1.1629000e+02   7.4458470e-01   2.2060545e-01   1.6124602e+00   5.2893430e-03
   1.1638000e+02   7.2508240e-01   2.2096727e-01   1.6124602e+00   5.2939209e-03
   1.1647000e+02   7.2291223e-01   2.2132938e-01   1.6124603e+00   5.2984988e-03
   1.1656000e+02   7.3872179e-01   2.2169179e-01   1.6124603e+00   5.3030768e-03
   1.1665000e+02   7.3213446e-01   2.2205449e-01   1.6124603e+00   5.3076547e-03
   1.1674000e+02   7.2439722e-01   2.2241749e-01   1.6124603e+00   5.3122327e-03
   1.1683000e+02   7.3108113e-01   2.2278079e-01   1.6124603e+00   5.3168107e-03
   1.1692000e+02   7.2087045e-01   2.2314438e-01   1.6124603e+00   5.3213887e-03
   1.1701000e+02   7.1083113e-01   2.2350827e-01   1.6124603e+00   5.3259668e-03
   1.1710000e+02   7.2974822e-01   2.2387246e-01   1.6124604e+00   5.3305448e-03
   1.1719000e+02   7.3652373e-01   2.2423694e-01   1.6124604e+00   5.3351229e-03
   1.1728000e+02   7.3793163e-01   2.2460172e-01   1.6124604e+00   5.3397010e-03
   1.1737000e+02   7.3362966e-01   2.2496680e-01   1.6124604e+00   5.3442792e-03
   1.1746000e+02   7.1993699e-01   2.2533217e-01   1.6124604e+00   5.3488573e-03
   1.1755000e+02   6.9802706e-01   2.2569784e-01   1.6124604e+00   5.3534355e-03
   1.1764000e+02   7.0954864e-01   2.2606381e-01   1.6124605e+00   5.3580137e-03
   1.1773000e+02   7.1133330e-01   2.2643007e-01   1.6124605e+00   5.3625919e-03
   1.1782000e+02   7.2427545e-01   2.2679663e-01   1.6124605e+00   5.3671701e-03
   1.1791000e+02   7.2954328e-01   2.2716348e-01   1.6124605e+00   5.3717484e-03
   1.1800000e+02   7.1548845e-01   2.2753063e-01   1.6124605e+00   5.3763267e-03
   1.1809000e+02   7.0486324e-01   2.2789808e-01   1.6124605e+00   5.3809050e-03
   1.1818000e+02   7.1483251e-01   2.2826582e-01   1.6124605e+00   5.3854833e-03
   1.1827000e+02   7.1306840e-01   2.2863386e-01   1.6124606e+00   5.3900616e-03
   1.1836000e+02   7.1904818e-01   2.2900220e-01   1.6124606e+00   5.3946400e-03
   1.1845000e+02   7.3344408e-01   2.2937084e-01   1.6124606e+00   5.3992184e-03
   1.1854000e+02   7.2895736e-01   2.2973977e-01   1.6124606e+00   5.4037968e-03
   1.1863000e+02   7.1205955e-01   2.3010899e-01   1.6124606e+00   5.4083752e-03
   1.1872000e+02   7.0487120e-01   2.3047852e-01   1.6124606e+00   5.4129536e-03
   1.1881000e+02   7.0766835e-01   2.3084833e-01   1.6124607e+00   5.4175321e-03
   1.1890000e+02   7.1387192e-01   2.3121845e-01   1.6124607e+00   5.4221106e-03
   1.1899000e+02   7.1793164e-01   2.3158886e-01   1.6124607e+00   5.4266891e-03
   1.1908000e+02   7.2328206e-01   2.3195957e-01   1.6124607e+00   5.4312676e-03
   1.1917000e+02   7.2864292e-01   2.3233058e-01   1.6124607e+00   5.4358462e-03
   1.1926000e+02   6.9260620e-01   2.3270188e-01   1.6124607e+00   5.4404248e-03
   1.1935000e+02   6.7917667e-01   2.3307348e-01   1.6124607e+00   5.4450033e-03
   1.1944000e+02   6.7665091e-01   2.3344537e-01   1.6124608e+00   5.4495820e-03
   1.1953000e+02   6.6711132e-01   2.3381756e-01   1.6124608e+00   5.4541606e-03
   1.1962000e+02   6.6513196e-01   2.3419005e-01   1.6124608e+00   5.4587392e-03
   1.1971000e+02   6.7455264e-01   2.3456283e-01   1.6124608e+00   5.4633179e-03
   1.1980000e+02   6.4341880e-01   2.3493591e-01   1.6124608e+00   5.4678966e-03
   1.1989000e+02   6.3678267e-01   2.3530929e-01   1.6124608e+00   5.4724753e-03
   1.1998000e+02   6.3479085e-01   2.3568297e-01   1.6124609e+00   5.4770540e-03
   1.2007000e+02   6.2814931e-01   2.3605693e-01   1.6124609e+00   5.4816328e-03
   1.2016000e+02   6.5102290e-01   2.3643120e-01   1.6124609e+00   5.4862116e-03
   1.2025000e+02   6.5026182e-01   2.3680576e-01   1.6124609e+00   5.4907904e-03
   1.2034000e+02   6.2434297e-01   2.3718062e-01   1.6124609e+00   5.4953692e-03
   1.2043000e+02   6.3300120e-01   2.3755578e-01   1.6124609e+00   5.4999480e-03
   1.2052000e+02   6.2376868e-01   2.3793123e-01   1.6124609e+00   5.5045268e-03
   1.2061000e+02   6.0991039e-01   2.3830698e-01   1.6124610e+00   5.5091057e-03
   1.2070000e+02   6.3809330e-01   2.3868303e-01   1.6124610e+00   5.5136846e-03
   1.2079000e+02   6.4353573e-01   2.3905937e-01   1.6124610e+00   5.5182635e-03
   1.2088000e+02   6.2810232e-01   2.3943600e-01   1.6124610e+00   5.5228425e-03
   1.2097000e+02   6.3523891e-01   2.3981294e-01   1.6124610e+00   5.5274214e-03
   1.2106000e+02   6.2769587e-01   2.4019017e-01   1.6124610e+00   5.5320004e-03
   1.2115000e+02   6.1169175e-01   2.4056770e-01   1.6124611e+00   5.5365794e-03
   1.2124000e+02   6.3078146e-01   2.4094552e-01   1.6124611e+00   5.5411584e-03
   1.2133000e+02   6.3148469e-01   2.4132364e-01   1.6124611e+00   5.5457374e-03
   1.2142000e+02   6.2927327e-01   2.4170206e-01   1.6124611e+00   5.5503164e-03
   1.2151000e+02   6.3704385e-01   2.4208077e-01   1.6124611e+00   5.5548955e-03
   1.2160000e+02   6.2691704e-01   2.4245978e-01   1.6124611e+00   5.5594746e-03
   1.2169000e+02   6.1294347e-01   2.4283909e-01   1.6124611e+00   5.5640537e-03
   1.2178000e+02   6.3022122e-01   2.4321869e-01   1.6124612e+00   5.5686328e-03
   1.2187000e+02   6.2883517e-01   2.4359859e-01   1.6124612e+00   5.5732120e-03
   1.2196000e+02   6.2580971e-01   2.4397879e-01   1.6124612e+00   5.5777911e-03
   1.2205000e+02   6.4479831e-01   2.4435928e-01   1.6124612e+00   5.5823703e-03
   1.2214000e+02   6.3980027e-01   2.4474007e-01   1.6124612e+00   5.5869495e-03
   1.2223000e+02   6.2682727e-01   2.4512115e-01   1.6124612e+00   5.5915287e-03
   1.2232000e+02   6.3817875e-01   2.4550253e-01   1.6124613e+00   5.5961080e-03
   1.2241000e+02   6.3974648e-01   2.4588421e-01   1.6124613e+00   5.6006872e-03
   1.2250000e+02   6.2985474e-01   2.4626619e-01   1.6124613e+00   5.6052665e-03
   1.2259000e+02   6.3921824e-01   2.4664846e-01   1.6124613e+00   5.6098458e-03
   1.2268000e+02   6.4290561e-01   2.4703102e-01   1.6124613e+00   5.6144251e-03
   1.2277000e+02   6.3085079e-01   2.4741389e-01   1.6124613e+00   5.6190044e-03
   1.2286000e+02   6.3670923e-01   2.4779705e-01   1.6124614e+00   5.6235838e-03
   1.2295000e+02   6.3858283e-01   2.4818050e-01   1.6124614e+00   5.6281632e-03
   1.2304000e+02   6.3042860e-01   2.4856426e-01   1.6124614e+00   5.6327426e-03
   1.2313000e+02   6.3774011e-01   2.4894831e-01   1.6124614e+00   5.6373220e-03
   1.2322000e+02   6.3922182e-01   2.4933265e-01   1.6124614e+00   5.6419014e-03
   1.2331000e+02   6.3216789e-01   2.4971730e-01   1.6124614e+00   5.6464808e-03
   1.2340000e+02   6.3868906e-01   2.5010223e-01   1.6124615e+00   5.6510603e-03
   1.2349000e+02   6.3899587e-01   2.5048747e-01   1.6124615e+00   5.6556398e-03
   1.2358000e+02   6.2872125e-01   2.5087300e-01   1.6124615e+00   5.6602193e-03
   1.2367000e+02   6.3714080e-01   2.5125883e-01   1.6124615e+00   5.6647988e-03
   1.2376000e+02   6.3893841e-01   2.5164496e-01   1.6124615e+00   5.6693783e-03
   1.2385000e+02   6.3476415e-01   2.5203138e-01   1.6124615e+00   5.6739579e-03
   1.2394000e+02   6.3787861e-01   2.5241809e-01   1.6124615e+00   5.6785375e-03
   1.2403000e+02   6.3800549e-01   2.5280511e-01   1.6124616e+00   5.6831171e-03
   1.2412000e+02   6.3138164e-01   2.5319242e-01   1.6124616e+00   5.6876967e-03
   1.2421000e+02   6.3037760e-01   2.5358003e-01   1.6124616e+00   5.6922763e-03
   1.2430000e+02   6.3268101e-01   2.5396793e-01   1.6124616e+00   5.6968559e-03
   1.2439000e+02   6.3028679e-01   2.5435613e-01   1.6124616e+00   5.7014356e-03
   1.2448000e+02   6.2976128e-01   2.5474463e-01   1.6124616e+00   5.7060153e-03
   1.2457000e+02   6.3105049e-01   2.5513342e-01   1.6124617e+00   5.7105950e-03
   1.2466000e+02   6.2452743e-01   2.5552251e-01   1.6124617e+00   5.7151747e-03
   1.2475000e+02   6.2022659e-01   2.5591190e-01   1.6124617e+00   5.7197544e-03
   1.2484000e+02   6.1890186e-01   2.5630158e-01   1.6124617e+00   5.7243342e-03
   1.2493000e+02   6.1608349e-01   2.5669156e-01   1.6124617e+00   5.7289140e-03
   1.2502000e+02   6.1717892e-01   2.5708183e-01   1.6124617e+00   5.7334937e-03
   1.2511000e+02   6.1994056e-01   2.5747240e-01   1.6124618e+00   5.7380736e-03
   1.2520000e+02   6.1662730e-01   2.5786327e-01   1.6124618e+00   5.7426534e-03
   1.2529000e+02   6.0689958e-01   2.5825444e-01   1.6124618e+00   5.7472332e-03
   1.2538000e+02   6.1331816e-01   2.5864590e-01   1.6124618e+00   5.7518131e-03
   1.2547000e+02   6.1128416e-01   2.5903766e-01   1.6124618e+00   5.7563930e-03
   1.2556000e+02   6.0032903e-01   2.5942971e-01   1.6124618e+00   5.7609728e-03
   1.2565000e+02   6.1470720e-01   2.5982206e-01   1.6124619e+00   5.7655528e-03
   1.2574000e+02   6.1812304e-01   2.6021471e-01   1.6124619e+00   5.7701327e-03
   1.2583000e+02   6.0829637e-01   2.6060765e-01   1.6124619e+00   5.7747126e-03
   1.2592000e+02   6.2430014e-01   2.6100089e-01   1.6124619e+00   5.7792926e-03
   1.2601000e+02   6.3055142e-01   2.6139443e-01   1.6124619e+00   5.7838726e-03
   1.2610000e+02   6.2046258e-01   2.6178826e-01   1.6124619e+00   5.7884526e-03
   1.2619000e+02   6.3210086e-01   2.6218239e-01   1.6124620e+00   5.7930326e-03
   1.2628000e+02   6.4033222e-01   2.6257682e-01   1.6124620e+00   5.7976126e-03
   1.2637000e+02   6.3327158e-01   2.6297154e-01   1.6124620e+00   5.8021927e-03
   1.2646000e+02   6.4376303e-01   2.6336656e-01   1.6124620e+00   5.8067727e-03
   1.2655000e+02   6.4344478e-01   2.6376187e-01   1.6124620e+00   5.8113528e-03
   1.2664000e+02   6.3530295e-01   2.6415748e-01   1.6124620e+00   5.8159329e-03
   1.2673000e+02   6.4305780e-01   2.6455339e-01   1.6124621e+00   5.8205130e-03
   1.2682000e+02   6.4846299e-01   2.6494960e-01   1.6124621e+00   5.8250932e-03
   1.2691000e+02   6.4300381e-01   2.6534610e-01   1.6124621e+00   5.8296733e-03
   1.2700000e+02   6.4967055e-01   2.6574290e-01   1.6124621e+00   5.8342535e-03
   1.2709000e+02   6.5189812e-01   2.6613999e-01   1.6124621e+00   5.8388337e-03
   1.2718000e+02   6.3909050e-01   2.6653738e-01   1.6124621e+00   5.8434139e-03
   1.2727000e+02   6.4150291e-01   2.6693507e-01   1.6124622e+00   5.8479941e-03
   1.2736000e+02   6.5499387e-01   2.6733305e-01   1.6124622e+00   5.8525744e-03
   1.2745000e+02   6.5217344e-01   2.6773133e-01   1.6124622e+00   5.8571546e-03
   1.2754000e+02   6.6472947e-01   2.6812991e-01   1.6124622e+00   5.8617349e-03
   1.2763000e+02   6.7162135e-01   2.6852878e-01   1.6124622e+00   5.8663152e-03
   1.2772000e+02   6.5678974e-01   2.6892795e-01   1.6124622e+00   5.8708955e-03
   1.2781000e+02   6.5203623e-01   2.6932742e-01   1.6124623e+00   5.8754758e-03
   1.2790000e+02   6.5495780e-01   2.6972718e-01   1.6124623e+00   5.8800561e-03
   1.2799000e+02   6.5070808e-01   2.7012724e-01   1.6124623e+00   5.8846365e-03
   1.2808000e+02   6.5556591e-01   2.7052759e-01   1.6124623e+00   5.8892168e-03
   1.2817000e+02   6.5699307e-01   2.7092824e-01   1.6124623e+00   5.8937972e-03
   1.2826000e+02   6.4645594e-01   2.7132919e-01   1.6124623e+00   5.8983776e-03
   1.2835000e+02   6.4071313e-01   2.7173044e-01   1.6124624e+00   5.9029581e-03
   1.2844000e+02   6.3853344e-01   2.7213198e-01   1.6124624e+00   5.9075385e-03
   1.2853000e+02   6.3646209e-01   2.7253381e-01   1.6124624e+00   5.9121189e-03
   1.2862000e+02   6.3923570e-01   2.7293595e-01   1.6124624e+00   5.9166994e-03
   1.2871000e+02   6.5073386e-01   2.7333838e-01   1.6124624e+00   5.9212799e-03
   1.2880000e+02   6.4647939e-01   2.7374110e-01   1.6124624e+00   5.9258604e-03
   1.2889000e+02   6.3575046e-01   2.7414413e-01   1.6124625e+00   5.9304409e-03
   1.2898000e+02   6.4386389e-01   2.7454745e-01   1.6124625e+00   5.9350214e-03
   1.2907000e+02   6.3933348e-01   2.7495106e-01   1.6124625e+00   5.9396020e-03
   1.2916000e+02   6.3267551e-01   2.7535498e-01   1.6124625e+00   5.9441826e-03
   1.2925000e+02   6.6127142e-01   2.7575919e-01   1.6124625e+00   5.9487631e-03
   1.2934000e+02   6.6985614e-01   2.7616369e-01   1.6124625e+00   5.9533437e-03
   1.2943000e+02   6.6013927e-01   2.7656849e-01   1.6124626e+00   5.9579243e-03
   1.2952000e+02   6.7093061e-01   2.7697359e-01   1.6124626e+00   5.9625050e-03
   1.2961000e+02   6.7177556e-01   2.7737899e-01   1.6124626e+00   5.9670856e-03
   1.2970000e+02   6.6050920e-01   2.7778468e-01   1.6124626e+00   5.9716663e-03
   1.2979000e+02   6.8573951e-01   2.7819067e-01   1.6124626e+00   5.9762470e-03
   1.2988000e+02   6.9462041e-01   2.7859695e-01   1.6124626e+00   5.9808276e-03
   1.2997000e+02   6.8187394e-01   2.7900353e-01   1.6124627e+00   5.9854084e-03
   1.3006000e+02   6.8724182e-01   2.7941041e-01   1.6124627e+00   5.9899891e-03
   1.3015000e+02   6.7269192e-01   2.7981758e-01   1.6124627e+00   5.9945698e-03
   1.3024000e+02   6.5970023e-01   2.8022505e-01   1.6124627e+00   5.9991506e-03
   1.3033000e+02   6.7824735e-01   2.8063282e-01   1.6124627e+00   6.0037313e-03
   1.3042000e+02   6.7938273e-01   2.8104088e-01   1.6124627e+00   6.0083121e-03
   1.3051000e+02   6.7435386e-01   2.8144924e-01   1.6124628e+00   6.0128929e-03
   1.3060000e+02   6.8272143e-01   2.8185790e-01   1.6124628e+00   6.0174738e-03
   1.3069000e+02   6.7498879e-01   2.8226685e-01   1.6124628e+00   6.0220546e-03
   1.3078000e+02   6.4620506e-01   2.8267610e-01   1.6124628e+00   6.0266354e-03
   1.3087000e+02   6.6844494e-01   2.8308565e-01   1.6124628e+00   6.0312163e-03
   1.3096000e+02   6.9043066e-01   2.8349549e-01   1.6124628e+00   6.0357972e-03
   1.3105000e+02   6.8118750e-01   2.8390563e-01   1.6124629e+00   6.0403781e-03
   1.3114000e+02   7.0217590e-01   2.8431606e-01   1.6124629e+00   6.0449590e-03
   1.3123000e+02   7.0388192e-01   2.8472679e-01   1.6124629e+00   6.0495399e-03
   1.3132000e+02   6.7747538e-01   2.8513782e-01   1.6124629e+00   6.0541208e-03
   1.3141000e+02   6.8391195e-01   2.8554914e-01   1.6124629e+00   6.0587018e-03
   1.3150000e+02   6.9769138e-01   2.8596077e-01   1.6124629e+00   6.0632828e-03
   1.3159000e+02   6.9321421e-01   2.8637268e-01   1.6124630e+00   6.0678638e-03
   1.3168000e+02   7.0907710e-01   2.8678490e-01   1.6124630e+00   6.0724448e-03
   1.3177000e+02   7.0760966e-01   2.8719741e-01   1.6124630e+00   6.0770258e-03
   1.3186000e+02   6.8977260e-01   2.8761021e-01   1.6124630e+00   6.0816068e-03
   1.3195000e+02   6.8724249e-01   2.8802332e-01   1.6124630e+00   6.0861879e-03
   1.3204000e+02   6.8659053e-01   2.8843672e-01   1.6124631e+00   6.0907689e-03
   1.3213000e+02   6.8598203e-01   2.8885041e-01   1.6124631e+00   6.0953500e-03
   1.3222000e+02   6.9796587e-01   2.8926440e-01   1.6124631e+00   6.0999311e-03
   1.3231000e+02   7.0364394e-01   2.8967869e-01   1.6124631e+00   6.1045122e-03
   1.3240000e+02   6.8783150e-01   2.9009328e-01   1.6124631e+00   6.1090933e-03
   1.3249000e+02   6.9579772e-01   2.9050816e-01   1.6124631e+00   6.1136745e-03
   1.3258000e+02   7.0501611e-01   2.9092334e-01   1.6124632e+00   6.1182556e-03
   1.3267000e+02   6.9199870e-01   2.9133881e-01   1.6124632e+00   6.1228368e-03
   1.3276000e+02   7.0708395e-01   2.9175458e-01   1.6124632e+00   6.1274179e-03
   1.3285000e+02   7.1958542e-01   2.9217065e-01   1.6124632e+00   6.1319991e-03
   1.3294000e+02   7.1056858e-01   2.9258702e-01   1.6124632e+00   6.1365804e-03
   1.3303000e+02   7.1237107e-01   2.9300368e-01   1.6124632e+00   6.1411616e-03
   1.3312000e+02   7.1832901e-01   2.9342063e-01   1.6124633e+00   6.1457428e-03
   1.3321000e+02   7.1560633e-01   2.9383789e-01   1.6124633e+00   6.1503241e-03
   1.3330000e+02   7.1975740e-01   2.9425544e-01   1.6124633e+00   6.1549053e-03
   1.3339000e+02   7.2075657e-01   2.9467328e-01   1.6124633e+00   6.1594866e-03
   1.3348000e+02   7.1432636e-01   2.9509143e-01   1.6124633e+00   6.1640679e-03
   1.3357000e+02   7.0784824e-01   2.9550987e-01   1.6124633e+00   6.1686492e-03
   1.3366000e+02   6.9157987e-01   2.9592860e-01   1.6124634e+00   6.1732306e-03
   1.3375000e+02   6.9194482e-01   2.9634763e-01   1.6124634e+00   6.1778119e-03
   1.3384000e+02   6.8403098e-01   2.9676696e-01   1.6124634e+00   6.1823933e-03
   1.3393000e+02   6.8859458e-01   2.9718659e-01   1.6124634e+00   6.1869746e-03
   1.3402000e+02   6.9444700e-01   2.9760651e-01   1.6124634e+00   6.1915560e-03
   1.3411000e+02   6.8964751e-01   2.9802673e-01   1.6124635e+00   6.1961374e-03
   1.3420000e+02   6.8998347e-01   2.9844724e-01   1.6124635e+00   6.2007188e-03
   1.3429000e+02   6.9105575e-01   2.9886805e-01   1.6124635e+00   6.2053003e-03
   1.3438000e+02   6.6778815e-01   2.9928916e-01   1.6124635e+00   6.2098817e-03
   1.3447000e+02   6.7717876e-01   2.9971056e-01   1.6124635e+00   6.2144632e-03
   1.3456000e+02   6.9434632e-01   3.0013227e-01   1.6124635e+00   6.2190446e-03
   1.3465000e+02   6.8251180e-01   3.0055426e-01   1.6124636e+00   6.2236261e-03
   1.3474000e+02   6.9164984e-01   3.0097656e-01   1.6124636e+00   6.2282076e-03
   1.3483000e+02   7.0127217e-01   3.0139915e-01   1.6124636e+00   6.2327891e-03
   1.3492000e+02   6.7248509e-01   3.0182203e-01   1.6124636e+00   6.2373706e-03
   1.3501000e+02   6.7530879e-01   3.0224521e-01   1.6124636e+00   6.2419522e-03
   1.3510000e+02   6.9634021e-01   3.0266869e-01   1.6124636e+00   6.2465337e-03
   1.3519000e+02   6.8129448e-01   3.0309247e-01   1.6124637e+00   6.2511153e-03
   1.3528000e+02   7.0365183e-01   3.0351654e-01   1.6124637e+00   6.2556969e-03
   1.3537000e+02   7.1217331e-01   3.0394091e-01   1.6124637e+00   6.2602785e-03
   1.3546000e+02   6.9121597e-01   3.0436558e-01   1.6124637e+00   6.2648601e-03
   1.3555000e+02   7.0475270e-01   3.0479054e-01   1.6124637e+00   6.2694417e-03
   1.3564000e+02   7.1019498e-01   3.0521580e-01   1.6124638e+00   6.2740234e-03
   1.3573000e+02   6.9582775e-01   3.0564135e-01   1.6124638e+00   6.2786050e-03
   1.3582000e+02   7.1346096e-01   3.0606720e-01   1.6124638e+00   6.2831867e-03
   1.3591000e+02   7.0804705e-01   3.0649335e-01   1.6124638e+00   6.2877684e-03
   1.3600000e+02   6.8495570e-01   3.0691979e-01   1.6124638e+00   6.2923501e-03
   1.3609000e+02   6.9645834e-01   3.0734653e-01   1.6124638e+00   6.2969318e-03
   1.3618000e+02   7.0102060e-01   3.0777357e-01   1.6124639e+00   6.3015135e-03
   1.3627000e+02   6.8468369e-01   3.0820090e-01   1.6124639e+00   6.3060952e-03
   1.3636000e+02   7.0525239e-01   3.0862853e-01   1.6124639e+00   6.3106770e-03
   1.3645000e+02   7.0938046e-01   3.0905646e-01   1.6124639e+00   6.3152587e-03
   1.3654000e+02   6.9576521e-01   3.0948468e-01   1.6124639e+00   6.3198405e-03
   1.3663000e+02   7.0204000e-01   3.0991320e-01   1.6124640e+00   6.3244223e-03
   1.3672000e+02   7.0781724e-01   3.1034202e-01   1.6124640e+00   6.3290041e-03
   1.3681000e+02   6.9804299e-01   3.1077113e-01   1.6124640e+00   6.3335859e-03
   1.3690000e+02   7.0897662e-01   3.1120054e-01   1.6124640e+00   6.3381677e-03
   1.3699000e+02   7.1566790e-01   3.1163024e-01   1.6124640e+00   6.3427496e-03
   1.3708000e+02   7.0849312e-01   3.1206024e-01   1.6124640e+00   6.3473314e-03
   1.3717000e+02   7.0982270e-01   3.1249054e-01   1.6124641e+00   6.3519133e-03
   1.3726000e+02   7.1329187e-01   3.1292113e-01   1.6124641e+00   6.3564952e-03
   1.3735000e+02   7.0611643e-01   3.1335203e-01   1.6124641e+00   6.3610771e-03
   1.3744000e+02   7.0738005e-01   3.1378321e-01   1.6124641e+00   6.3656590e-03
   1.3753000e+02   7.1544118e-01   3.1421470e-01   1.6124641e+00   6.3702409e-03
   1.3762000e+02   7.0906914e-01   3.1464648e-01   1.6124642e+00   6.3748229e-03
   1.3771000e+02   7.0908108e-01   3.1507855e-01   1.6124642e+00   6.3794048e-03
   1.3780000e+02   7.1647661e-01   3.1551093e-01   1.6124642e+00   6.3839868e-03
   1.3789000e+02   7.1082265e-01   3.1594360e-01   1.6124642e+00   6.3885688e-03
   1.3798000e+02   7.0739004e-01   3.1637656e-01   1.6124642e+00   6.3931507e-03
   1.3807000e+02   7.1753771e-01   3.1680983e-01   1.6124642e+00   6.3977327e-03
   1.3816000e+02   7.1761170e-01   3.1724338e-01   1.6124643e+00   6.4023148e-03
   1.3825000e+02   7.1418214e-01   3.1767724e-01   1.6124643e+00   6.4068968e-03
   1.3834000e+02   7.2312667e-01   3.1811139e-01   1.6124643e+00   6.4114788e-03
   1.3843000e+02   7.2454625e-01   3.1854584e-01   1.6124643e+00   6.4160609e-03
   1.3852000e+02   7.1504997e-01   3.1898058e-01   1.6124643e+00   6.4206429e-03
   1.3861000e+02   7.2410883e-01   3.1941563e-01   1.6124644e+00   6.4252250e-03
   1.3870000e+02   7.2620619e-01   3.1985096e-01   1.6124644e+00   6.4298071e-03
   1.3879000e+02   7.1951626e-01   3.2028660e-01   1.6124644e+00   6.4343892e-03
   1.3888000e+02   7.2740638e-01   3.2072253e-01   1.6124644e+00   6.4389713e-03
   1.3897000e+02   7.2510093e-01   3.2115876e-01   1.6124644e+00   6.4435535e-03
   1.3906000e+02   7.1553286e-01   3.2159528e-01   1.6124644e+00   6.4481356e-03
   1.3915000e+02   7.2269455e-01   3.2203210e-01   1.6124645e+00   6.4527178e-03
   1.3924000e+02   7.2162002e-01   3.2246922e-01   1.6124645e+00   6.4573000e-03
   1.3933000e+02   7.1565069e-01   3.2290663e-01   1.6124645e+00   6.4618821e-03
   1.3942000e+02   7.2419322e-01   3.2334434e-01   1.6124645e+00   6.4664643e-03
   1.3951000e+02   7.2307243e-01   3.2378234e-01   1.6124645e+00   6.4710465e-03
   1.3960000e+02   7.1145231e-01   3.2422065e-01   1.6124646e+00   6.4756288e-03
   1.3969000e+02   7.1377841e-01   3.2465925e-01   1.6124646e+00   6.4802110e-03
   1.3978000e+02   7.2127051e-01   3.2509814e-01   1.6124646e+00   6.4847932e-03
   1.3987000e+02   7.1583280e-01   3.2553733e-01   1.6124646e+00   6.4893755e-03
   1.3996000e+02   7.2405075e-01   3.2597682e-01   1.6124646e+00   6.4939578e-03
   1.4005000e+02   7.3635822e-01   3.2641661e-01   1.6124646e+00   6.4985401e-03
   1.4014000e+02   7.2923307e-01   3.2685669e-01   1.6124647e+00   6.5031224e-03
   1.4023000e+02   7.2549758e-01   3.2729706e-01   1.6124647e+00   6.5077047e-03
   1.4032000e+02   7.4181886e-01   3.2773774e-01   1.6124647e+00   6.5122870e-03
   1.4041000e+02   7.3575801e-01   3.2817871e-01   1.6124647e+00   6.5168693e-03
   1.4050000e+02   7.3914487e-01   3.2861998e-01   1.6124647e+00   6.5214517e-03
   1.4059000e+02   7.6050934e-01   3.2906154e-01   1.6124648e+00   6.5260340e-03
   1.4068000e+02   7.4506445e-01   3.2950340e-01   1.6124648e+00   6.5306164e-03
   1.4077000e+02   7.5040201e-01   3.2994556e-01   1.6124648e+00   6.5351988e-03
   1.4086000e+02   7.5709457e-01   3.3038801e-01   1.6124648e+00   6.5397812e-03
   1.4095000e+02   7.3622249e-01   3.3083076e-01   1.6124648e+00   6.5443636e-03
   1.4104000e+02   7.3720763e-01   3.3127380e-01   1.6124648e+00   6.5489460e-03
   1.4113000e+02   7.4954805e-01   3.3171715e-01   1.6124649e+00   6.5535284e-03
   1.4122000e+02   7.3200636e-01   3.3216079e-01   1.6124649e+00   6.5581109e-03
   1.4131000e+02   7.3595539e-01   3.3260472e-01   1.6124649e+00   6.5626933e-03
   1.4140000e+02   7.4950838e-01   3.3304895e-01   1.6124649e+00   6.5672758e-03
   1.4149000e+02   7.3537743e-01   3.3349348e-01   1.6124649e+00   6.5718583e-03
   1.4158000e+02   7.3361505e-01   3.3393831e-01   1.6124650e+00   6.5764408e-03
   1.4167000e+02   7.4341599e-01   3.3438343e-01   1.6124650e+00   6.5810233e-03
   1.4176000e+02   7.3415858e-01   3.3482884e-01   1.6124650e+00   6.5856058e-03
   1.4185000e+02   7.3413125e-01   3.3527456e-01   1.6124650e+00   6.5901883e-03
   1.4194000e+02   7.4624356e-01   3.3572057e-01   1.6124650e+00   6.5947709e-03
   1.4203000e+02   7.4124553e-01   3.3616688e-01   1.6124651e+00   6.5993534e-03
   1.4212000e+02   7.3603325e-01   3.3661348e-01   1.6124651e+00   6.6039360e-03
   1.4221000e+02   7.4659332e-01   3.3706038e-01   1.6124651e+00   6.6085186e-03
   1.4230000e+02   7.3747694e-01   3.3750757e-01   1.6124651e+00   6.6131012e-03
   1.4239000e+02   7.3645642e-01   3.3795507e-01   1.6124651e+00   6.6176838e-03
   1.4248000e+02   7.3855483e-01   3.3840286e-01   1.6124651e+00   6.6222664e-03
   1.4257000e+02   7.2643748e-01   3.3885094e-01   1.6124652e+00   6.6268490e-03
   1.4266000e+02   7.2470335e-01   3.3929932e-01   1.6124652e+00   6.6314317e-03
   1.4275000e+02   7.2341222e-01   3.3974800e-01   1.6124652e+00   6.6360143e-03
   1.4284000e+02   7.1800746e-01   3.4019698e-01   1.6124652e+00   6.6405970e-03
   1.4293000e+02   7.1100219e-01   3.4064625e-01   1.6124652e+00   6.6451796e-03
   1.4302000e+02   7.1656277e-01   3.4109582e-01   1.6124653e+00   6.6497623e-03
   1.4311000e+02   7.1842932e-01   3.4154568e-01   1.6124653e+00   6.6543450e-03
   1.4320000e+02   7.0676863e-01   3.4199584e-01   1.6124653e+00   6.6589277e-03
   1.4329000e+02   7.0882662e-01   3.4244630e-01   1.6124653e+00   6.6635105e-03
   1.4338000e+02   7.1876398e-01   3.4289705e-01   1.6124653e+00   6.6680932e-03
   1.4347000e+02   7.1053607e-01   3.4334810e-01   1.6124654e+00   6.6726759e-03
   1.4356000e+02   7.2642284e-01   3.4379945e-01   1.6124654e+00   6.6772587e-03
   1.4365000e+02   7.4731751e-01   3.4425109e-01   1.6124654e+00   6.6818415e-03
   1.4374000e+02   7.4050735e-01   3.4470303e-01   1.6124654e+00   6.6864242e-03
   1.4383000e+02   7.3930094e-01   3.4515527e-01   1.6124654e+00   6.6910070e-03
   1.4392000e+02   7.4608887e-01   3.4560780e-01   1.6124655e+00   6.6955898e-03
   1.4401000e+02   7.3075527e-01   3.4606063e-01   1.6124655e+00   6.7001726e-03
   1.4410000e+02   7.3602003e-01   3.4651376e-01   1.6124655e+00   6.7047555e-03
   1.4419000e+02   7.5381454e-01   3.4696718e-01   1.6124655e+00   6.7093383e-03
